Repository: saathwikam/conductivity

# Ionic SL

Ionic SL is a dual-phase lithium battery electrolyte conductivity project with:

- a FastAPI backend that routes solid and liquid chemistry inputs through separate preprocessing paths
- a React frontend with a cyber-lab UX, portal selection, scanner loading state, and 3D reveal panel
- dataset-backed prediction fallback logic while model weights are still being prepared

## Project Structure

```text
new_ionic_SL/
  backend/
    app/
    requirements.txt
    run.py
  frontend/
    src/
    package.json
  data/
    solid_electrolyte_500.csv
    liquid_electrolyte_500.csv
  models/
    alignn_solid.pth
    alignn_liquid.pth
```

## Backend

The backend exposes:

- `GET /health`
- `POST /predict`

Example request:

```json
{
  "phase": "liquid",
  "formula": "LiPF6 in EC/EMC"
}
```

Example response fields:

- `prediction`
- `graph_stats`
- `matched_record`
- `phase`
- `narrative`

The current implementation:

- uses the trained solid ALIGNN checkpoint for solid inference when `models/alignn_solid.pth`, `alignn310`, and `MP_API_KEY` are available
- uses the cleaned datasets as a fallback when trained runtime dependencies are not available
- builds lightweight graph statistics for solids and liquids
- includes a liquid preprocessing pipeline that maps formulations to component structure metadata and graph-ready records
- is ready to switch to `models/alignn_solid.pth` and `models/alignn_liquid.pth` later

## Frontend

The frontend provides:

- stage 1 portal cards for solid and liquid
- stage 2 glowing chemistry input
- stage 3 molecular scanner overlay
- stage 4 result reveal with NGL viewer and conductivity gauge

## Run Locally

Backend:

```powershell
cd backend
pip install -r requirements.txt
python run.py
```

Frontend:

```powershell
cd frontend
npm install
npm run dev
```

## Deployment

Recommended split deployment:

- frontend: Vercel or Render Static Site
- backend: Render Web Service

Important notes:

- set `VITE_API_BASE_URL` in the frontend deployment to your backend URL
- the hosted backend can run the trained liquid model from `models/liquid_model_training/best_liquid_model.pt`
- the solid ALIGNN path still depends on the heavier ALIGNN runtime and Materials Project access; without that runtime, hosted solid predictions fall back to the dataset path

This repo includes:

- [render.yaml](./render.yaml) for Render deployment
- [frontend/.env.example](./frontend/.env.example) showing the frontend API variable

File: data/liquid_electrolyte_500.csv (part 1 of 2)
"phase","experiment_id","formulation","temperature_c","pc_g","ec_g","emc_g","lipf6_g","ionic_conductivity_s_cm","ln_ionic_conductivity"
"liquid","PYA_25082021_BM169_1","PC:1.509g | EC:1.506g | EMC:7.2024g | LiPF6:0.3006g","-20.0","1.509","1.506","7.2024","0.3006","0.0014852099821455","-6.469287463571516"
"liquid","PYA_25082021_BM169_1","PC:1.509g | EC:1.506g | EMC:7.2024g | LiPF6:0.3006g","-10.0","1.509","1.506","7.2024","0.3006","0.0019055135828885","-6.272468671353089"
"liquid","PYA_25082021_BM169_1","PC:1.509g | EC:1.506g | EMC:7.2024g | LiPF6:0.3006g","0.0","1.509","1.506","7.2024","0.3006","0.0022868628340092","-6.090060920117156"
"liquid","PYA_25082021_BM169_1","PC:1.509g | EC:1.506g | EMC:7.2024g | LiPF6:0.3006g","10.0","1.509","1.506","7.2024","0.3006","0.0027378592992043","-5.92053734696605"
"liquid","PYA_25082021_BM169_1","PC:1.509g | EC:1.506g | EMC:7.2024g | LiPF6:0.3006g","20.0","1.509","1.506","7.2024","0.3006","0.0033366223884645","-5.7625794277908"
"liquid","PYA_25082021_BM169_1","PC:1.509g | EC:1.506g | EMC:7.2024g | LiPF6:0.3006g","30.0","1.509","1.506","7.2024","0.3006","0.0036077275283242","-5.615042614944117"
"liquid","PYA_25082021_BM169_1","PC:1.509g | EC:1.506g | EMC:7.2024g | LiPF6:0.3006g","40.0","1.509","1.506","7.2024","0.3006","0.0040803898079443","-5.476928558785709"
"liquid","PYA_25082021_BM169_1","PC:1.509g | EC:1.506g | EMC:7.2024g | LiPF6:0.3006g","50.0","1.509","1.506","7.2024","0.3006","0.0047306865604854","-5.347362486916853"
"liquid","PYA_25082021_BM169_1","PC:1.509g | EC:1.506g | EMC:7.2024g | LiPF6:0.3006g","60.0","1.509","1.506","7.2024","0.3006","0.0052962041860472","-5.225574657393418"
"liquid","PYA_25082021_BM169_2","PC:1.509g | EC:1.506g | EMC:7.2024g | LiPF6:0.3006g","-20.0","1.509","1.506","7.2024","0.3006","0.0012132595557564","-6.675633941015805"
"liquid","PYA_25082021_BM169_2","PC:1.509g | EC:1.506g | EMC:7.2024g | LiPF6:0.3006g","-10.0","1.509","1.506","7.2024","0.3006","0.0015060518279517","-6.455265068187161"
"liquid","PYA_25082021_BM169_2","PC:1.509g | EC:1.506g | EMC:7.2024g | LiPF6:0.3006g","0.0","1.509","1.506","7.2024","0.3006","0.0018371346640892","-6.251031569535975"
"liquid","PYA_25082021_BM169_2","PC:1.509g | EC:1.506g | EMC:7.2024g | LiPF6:0.3006g","10.0","1.509","1.506","7.2024","0.3006","0.0023300859951325","-6.061223887494444"
"liquid","PYA_25082021_BM169_2","PC:1.509g | EC:1.506g | EMC:7.2024g | LiPF6:0.3006g","20.0","1.509","1.506","7.2024","0.3006","0.0029251931316392","-5.884365731773332"
"liquid","PYA_25082021_BM169_2","PC:1.509g | EC:1.506g | EMC:7.2024g | LiPF6:0.3006g","30.0","1.509","1.506","7.2024","0.3006","0.0040474894889641","-5.719175605458197"
"liquid","PYA_25082021_BM169_2","PC:1.509g | EC:1.506g | EMC:7.2024g | LiPF6:0.3006g","40.0","1.509","1.506","7.2024","0.3006","0.0046408739165803","-5.564535702762104"
"liquid","PYA_25082021_BM169_2","PC:1.509g | EC:1.506g | EMC:7.2024g | LiPF6:0.3006g","50.0","1.509","1.506","7.2024","0.3006","0.0037293692491891","-5.419466581603754"
"liquid","PYA_25082021_BM169_2","PC:1.509g | EC:1.506g | EMC:7.2024g | LiPF6:0.3006g","60.0","1.509","1.506","7.2024","0.3006","0.0043775074461296","-5.283106397630357"
"liquid","PYA_25082021_BM169_4","PC:1.509g | EC:1.506g | EMC:7.2024g | LiPF6:0.3006g","-20.0","1.509","1.506","7.2024","0.3006","0.0014605667574963","-6.528524497422328"
"liquid","PYA_25082021_BM169_4","PC:1.509g | EC:1.506g | EMC:7.2024g | LiPF6:0.3006g","-10.0","1.509","1.506","7.2024","0.3006","0.0018653142221669","-6.303755362378011"
"liquid","PYA_25082021_BM169_4","PC:1.509g | EC:1.506g | EMC:7.2024g | LiPF6:0.3006g","0.0","1.509","1.506","7.2024","0.3006","0.0022761884116942","-6.095443788017883"
"liquid","PYA_25082021_BM169_4","PC:1.509g | EC:1.506g | EMC:7.2024g | LiPF6:0.3006g","10.0","1.509","1.506","7.2024","0.3006","0.002728187027006","-5.901846080820754"
"liquid","PYA_25082021_BM169_4","PC:1.509g | EC:1.506g | EMC:7.2024g | LiPF6:0.3006g","20.0","1.509","1.506","7.2024","0.3006","0.0033412672423297","-5.721456472357864"
"liquid","PYA_25082021_BM169_4","PC:1.509g | EC:1.506g | EMC:7.2024g | LiPF6:0.3006g","30.0","1.509","1.506","7.2024","0.3006","0.003764620915026","-5.552967877153288"
"liquid","PYA_25082021_BM169_4","PC:1.509g | EC:1.506g | EMC:7.2024g | LiPF6:0.3006g","40.0","1.509","1.506","7.2024","0.3006","0.004264378262326","-5.3952401693959136"
"liquid","PYA_25082021_BM169_4","PC:1.509g | EC:1.506g | EMC:7.2024g | LiPF6:0.3006g","50.0","1.509","1.506","7.2024","0.3006","0.0048135001610853","-5.247274349786916"
"liquid","PYA_25082021_BM169_4","PC:1.509g | EC:1.506g | EMC:7.2024g | LiPF6:0.3006g","60.0","1.509","1.506","7.2024","0.3006","0.0069101107765376","-5.108191364913562"
"liquid","PYA_25082021_BM169_6","PC:1.509g | EC:1.506g | EMC:7.2024g | LiPF6:0.3006g","-20.0","1.509","1.506","7.2024","0.3006","0.0014733478861792","-6.469998154766992"
"liquid","PYA_25082021_BM169_6","PC:1.509g | EC:1.506g | EMC:7.2024g | LiPF6:0.3006g","-10.0","1.509","1.506","7.2024","0.3006","0.0018653315531688","-6.276046686060428"
"liquid","PYA_25082021_BM169_6","PC:1.509g | EC:1.506g | EMC:7.2024g | LiPF6:0.3006g","0.0","1.509","1.506","7.2024","0.3006","0.0022834478522175","-6.0962963133602015"
"liquid","PYA_25082021_BM169_6","PC:1.509g | EC:1.506g | EMC:7.2024g | LiPF6:0.3006g","10.0","1.509","1.506","7.2024","0.3006","0.0027818268214982","-5.929242417629796"
"liquid","PYA_25082021_BM169_6","PC:1.509g | EC:1.506g | EMC:7.2024g | LiPF6:0.3006g","20.0","1.509","1.506","7.2024","0.3006","0.0031892714485244","-5.7735856834706265"
"liquid","PYA_25082021_BM169_6","PC:1.509g | EC:1.506g | EMC:7.2024g | LiPF6:0.3006g","30.0","1.509","1.506","7.2024","0.3006","0.0037867985476546","-5.62819823739717"
"liquid","PYA_25082021_BM169_6","PC:1.509g | EC:1.506g | EMC:7.2024g | LiPF6:0.3006g","40.0","1.509","1.506","7.2024","0.3006","0.0040636725658801","-5.492096274068304"
"liquid","PYA_25082021_BM169_6","PC:1.509g | EC:1.506g | EMC:7.2024g | LiPF6:0.3006g","50.0","1.509","1.506","7.2024","0.3006","0.0045752646780965","-5.3644177650689375"
"liquid","PYA_25082021_BM169_6","PC:1.509g | EC:1.506g | EMC:7.2024g | LiPF6:0.3006g","60.0","1.509","1.506","7.2024","0.3006","0.0050615673853922","-5.244404182318969"
"liquid","PYA_30032021_BM048_1","PC:3.0105g | EMC:7.2121g | LiPF6:0.9547g","-30.0","3.0105","0.0","7.2121","0.9547","0.00174738653787","-6.28381680217727"
"liquid","PYA_30032021_BM048_1","PC:3.0105g | EMC:7.2121g | LiPF6:0.9547g","-20.0","3.0105","0.0","7.2121","0.9547","0.002458383858293","-6.018630756940258"
"liquid","PYA_30032021_BM048_1","PC:3.0105g | EMC:7.2121g | LiPF6:0.9547g","-10.0","3.0105","0.0","7.2121","0.9547","0.0031773642843836","-5.773599455783581"
"liquid","PYA_30032021_BM048_1","PC:3.0105g | EMC:7.2121g | LiPF6:0.9547g","0.0","3.0105","0.0","7.2121","0.9547","0.0039443043359942","-5.546509307924116"
"liquid","PYA_30032021_BM048_1","PC:3.0105g | EMC:7.2121g | LiPF6:0.9547g","10.0","3.0105","0.0","7.2121","0.9547","0.0050033550718062","-5.335459431854124"
"liquid","PYA_30032021_BM048_1","PC:3.0105g | EMC:7.2121g | LiPF6:0.9547g","20.0","3.0105","0.0","7.2121","0.9547","0.0060810081624649","-5.138808319288822"
"liquid","PYA_30032021_BM048_1","PC:3.0105g | EMC:7.2121g | LiPF6:0.9547g","30.0","3.0105","0.0","7.2121","0.9547","0.0071534131791708","-4.95513105548257"
"liquid","PYA_30032021_BM048_1","PC:3.0105g | EMC:7.2121g | LiPF6:0.9547g","40.0","3.0105","0.0","7.2121","0.9547","0.008261436496666","-4.783184736195318"
"liquid","PYA_30032021_BM048_1","PC:3.0105g | EMC:7.2121g | LiPF6:0.9547g","50.0","3.0105","0.0","7.2121","0.9547","0.0100146966264525","-4.621880305770036"
"liquid","PYA_30032021_BM048_1","PC:3.0105g | EMC:7.2121g | LiPF6:0.9547g","60.0","3.0105","0.0","7.2121","0.9547","0.0106525802623583","-4.470259467145761"
"liquid","PYA_30032021_BM048_2","PC:3.0105g | EMC:7.2121g | LiPF6:0.9547g","-30.0","3.0105","0.0","7.2121","0.9547","0.0018346685815591","-6.239614845554763"
"liquid","PYA_30032021_BM048_2","PC:3.0105g | EMC:7.2121g | LiPF6:0.9547g","-20.0","3.0105","0.0","7.2121","0.9547","0.0025266577354261","-5.977395159855315"
"liquid","PYA_30032021_BM048_2","PC:3.0105g | EMC:7.2121g | LiPF6:0.9547g","-10.0","3.0105","0.0","7.2121","0.9547","0.0033437423738395","-5.735104768147846"
"liquid","PYA_30032021_BM048_2","PC:3.0105g | EMC:7.2121g | LiPF6:0.9547g","0.0","3.0105","0.0","7.2121","0.9547","0.0041907780559974","-5.510554840779199"
"liquid","PYA_30032021_BM048_2","PC:3.0105g | EMC:7.2121g | LiPF6:0.9547g","10.0","3.0105","0.0","7.2121","0.9547","0.0052790460170282","-5.301865759419286"
"liquid","PYA_30032021_BM048_2","PC:3.0105g | EMC:7.2121g | LiPF6:0.9547g","20.0","3.0105","0.0","7.2121","0.9547","0.0059848845326685","-5.107414377623413"
"liquid","PYA_30032021_BM048_2","PC:3.0105g | EMC:7.2121g | LiPF6:0.9547g","30.0","3.0105","0.0","7.2121","0.9547","0.0068221806962431","-4.925791719680146"
"liquid","PYA_30032021_BM048_2","PC:3.0105g | EMC:7.2121g | LiPF6:0.9547g","40.0","3.0105","0.0","7.2121","0.9547","0.0089815599786084","-4.755768784422061"
"liquid","PYA_30032021_BM048_2","PC:3.0105g | EMC:7.2121g | LiPF6:0.9547g","50.0","3.0105","0.0","7.2121","0.9547","0.0105665346960588","-4.596268698321217"
"liquid","PYA_30032021_BM048_2","PC:3.0105g | EMC:7.2121g | LiPF6:0.9547g","60.0","3.0105","0.0","7.2121","0.9547","0.0108229031676973","-4.446343883785784"
"liquid","PYA_30032021_BM048_3","PC:3.0105g | EMC:7.2121g | LiPF6:0.9547g","-30.0","3.0105","0.0","7.2121","0.9547","0.0021762253119546","-5.9843761964075055"
"liquid","PYA_30032021_BM048_3","PC:3.0105g | EMC:7.2121g | LiPF6:0.9547g","-20.0","3.0105","0.0","7.2121","0.9547","0.0033420025411872","-5.703227183565403"
"liquid","PYA_30032021_BM048_3","PC:3.0105g | EMC:7.2121g | LiPF6:0.9547g","-10.0","3.0105","0.0","7.2121","0.9547","0.0041882797866193","-5.44344613673828"
"liquid","PYA_30032021_BM048_3","PC:3.0105g | EMC:7.2121g | LiPF6:0.9547g","0.0","3.0105","0.0","7.2121","0.9547","0.0064445554400936","-5.202686217264414"
"liquid","PYA_30032021_BM048_3","PC:3.0105g | EMC:7.2121g | LiPF6:0.9547g","10.0","3.0105","0.0","7.2121","0.9547","0.0077945980394411","-4.97893211940269"
"liquid","PYA_30032021_BM048_3","PC:3.0105g | EMC:7.2121g | LiPF6:0.9547g","20.0","3.0105","0.0","7.2121","0.9547","0.0082026632355431","-4.770443523697657"
"liquid","PYA_30032021_BM048_3","PC:3.0105g | EMC:7.2121g | LiPF6:0.9547g","30.0","3.0105","0.0","7.2121","0.9547","0.0113831357752284","-4.575709742157562"
"liquid","PYA_30032021_BM048_3","PC:3.0105g | EMC:7.2121g | LiPF6:0.9547g","40.0","3.0105","0.0","7.2121","0.9547","0.0127805597192958","-4.393413053482872"
"liquid","PYA_30032021_BM048_3","PC:3.0105g | EMC:7.2121g | LiPF6:0.9547g","50.0","3.0105","0.0","7.2121","0.9547","0.0135343296254978","-4.22239884592684"
"liquid","PYA_30032021_BM048_3","PC:3.0105g | EMC:7.2121g | LiPF6:0.9547g","60.0","3.0105","0.0","7.2121","0.9547","0.0151561049963329","-4.061651137398633"
"liquid","PYA_30032021_BM048_4","PC:3.0105g | EMC:7.2121g | LiPF6:0.9547g","-30.0","3.0105","0.0","7.2121","0.9547","0.0018107208805021","-6.250644702553562"
"liquid","PYA_30032021_BM048_4","PC:3.0105g | EMC:7.2121g | LiPF6:0.9547g","-20.0","3.0105","0.0","7.2121","0.9547","0.0026012615529635","-5.995671437511178"
"liquid","PYA_30032021_BM048_4","PC:3.0105g | EMC:7.2121g | LiPF6:0.9547g","-10.0","3.0105","0.0","7.2121","0.9547","0.0029013475440638","-5.7600767219685"
"liquid","PYA_30032021_BM048_4","PC:3.0105g | EMC:7.2121g | LiPF6:0.9547g","0.0","3.0105","0.0","7.2121","0.9547","0.0041441790365485","-5.541732214409908"
"liquid","PYA_30032021_BM048_4","PC:3.0105g | EMC:7.2121g | LiPF6:0.9547g","10.0","3.0105","0.0","7.2121","0.9547","0.0050346800288102","-5.338810239611946"
"liquid","PYA_30032021_BM048_4","PC:3.0105g | EMC:7.2121g | LiPF6:0.9547g","20.0","3.0105","0.0","7.2121","0.9547","0.0061273763078495","-5.149732506655904"
"liquid","PYA_30032021_BM048_4","PC:3.0105g | EMC:7.2121g | LiPF6:0.9547g","30.0","3.0105","0.0","7.2121","0.9547","0.0071037070976783","-4.973128976764751"
"liquid","PYA_30032021_BM048_4","PC:3.0105g | EMC:7.2121g | LiPF6:0.9547g","40.0","3.0105","0.0","7.2121","0.9547","0.0082946915747437","-4.807804612122912"
"liquid","PYA_30032021_BM048_4","PC:3.0105g | EMC:7.2121g | LiPF6:0.9547g","50.0","3.0105","0.0","7.2121","0.9547","0.0095008513427403","-4.652712298518788"
"liquid","PYA_30032021_BM048_4","PC:3.0105g | EMC:7.2121g | LiPF6:0.9547g","60.0","3.0105","0.0","7.2121","0.9547","0.0100440085848546","-4.506930644593733"
"liquid","PYA_30032021_BM057_1","PC:2.7017g | EC:0.345g | EMC:7.209g | LiPF6:2.403g","-30.0","2.7017","0.345","7.209","2.403","0.0008480054190899","-6.894456097894467"
"liquid","PYA_30032021_BM057_1","PC:2.7017g | EC:0.345g | EMC:7.209g | LiPF6:2.403g","-20.0","2.7017","0.345","7.209","2.403","0.0014601983106433","-6.508007140735926"
"liquid","PYA_30032021_BM057_1","PC:2.7017g | EC:0.345g | EMC:7.209g | LiPF6:2.403g","-10.0","2.7017","0.345","7.209","2.403","0.0023124266149597","-6.150929185451491"
"liquid","PYA_30032021_BM057_1","PC:2.7017g | EC:0.345g | EMC:7.209g | LiPF6:2.403g","0.0","2.7017","0.345","7.209","2.403","0.0031677772767151","-5.819996421840821"
"liquid","PYA_30032021_BM057_1","PC:2.7017g | EC:0.345g | EMC:7.209g | LiPF6:2.403g","10.0","2.7017","0.345","7.209","2.403","0.0043823470120029","-5.512438743069329"
"liquid","PYA_30032021_BM057_1","PC:2.7017g | EC:0.345g | EMC:7.209g | LiPF6:2.403g","20.0","2.7017","0.345","7.209","2.403","0.0062264053032844","-5.225864020379807"
"liquid","PYA_30032021_BM057_1","PC:2.7017g | EC:0.345g | EMC:7.209g | LiPF6:2.403g","30.0","2.7017","0.345","7.209","2.403","0.0074624462925171","-4.958195761334656"
"liquid","PYA_30032021_BM057_1","PC:2.7017g | EC:0.345g | EMC:7.209g | LiPF6:2.403g","40.0","2.7017","0.345","7.209","2.403","0.0088617218395527","-4.707622712830467"
"liquid","PYA_30032021_BM057_1","PC:2.7017g | EC:0.345g | EMC:7.209g | LiPF6:2.403g","50.0","2.7017","0.345","7.209","2.403","0.0104511973978722","-4.472557821436241"
"liquid","PYA_30032021_BM057_1","PC:2.7017g | EC:0.345g | EMC:7.209g | LiPF6:2.403g","60.0","2.7017","0.345","7.209","2.403","0.0125049448689818","-4.251604584935859"
"liquid","PYA_30032021_BM057_2","PC:2.7017g | EC:0.345g | EMC:7.209g | LiPF6:2.403g","-30.0","2.7017","0.345","7.209","2.403","0.0009080399566246","-6.659383908380724"
"liquid","PYA_30032021_BM057_2","PC:2.7017g | EC:0.345g | EMC:7.209g | LiPF6:2.403g","-20.0","2.7017","0.345","7.209","2.403","0.0016941210723178","-6.243841179942756"
"liquid","PYA_30032021_BM057_2","PC:2.7017g | EC:0.345g | EMC:7.209g | LiPF6:2.403g","-10.0","2.7017","0.345","7.209","2.403","0.0029386225589883","-5.859880646331918"
"liquid","PYA_30032021_BM057_2","PC:2.7017g | EC:0.345g | EMC:7.209g | LiPF6:2.403g","0.0","2.7017","0.345","7.209","2.403","0.0044801876670683","-5.504033642547976"
"liquid","PYA_30032021_BM057_2","PC:2.7017g | EC:0.345g | EMC:7.209g | LiPF6:2.403g","10.0","2.7017","0.345","7.209","2.403","0.0080390106035464","-5.173321514538991"
"liquid","PYA_30032021_BM057_2","PC:2.7017g | EC:0.345g | EMC:7.209g | LiPF6:2.403g","20.0","2.7017","0.345","7.209","2.403","0.0117795644924682","-4.865172042372338"
"liquid","PYA_30032021_BM057_2","PC:2.7017g | EC:0.345g | EMC:7.209g | LiPF6:2.403g","30.0","2.7017","0.345","7.209","2.403","0.0141548036877244","-4.577352405083907"
"liquid","PYA_30032021_BM057_2","PC:2.7017g | EC:0.345g | EMC:7.209g | LiPF6:2.403g","40.0","2.7017","0.345","7.209","2.403","0.0135973474195107","-4.307914989560663"
"liquid","PYA_30032021_BM057_2","PC:2.7017g | EC:0.345g | EMC:7.209g | LiPF6:2.403g","50.0","2.7017","0.345","7.209","2.403","0.0125066076963811","-4.055153261211999"
"liquid","PYA_30032021_BM057_2","PC:2.7017g | EC:0.345g | EMC:7.209g | LiPF6:2.403g","60.0","2.7017","0.345","7.209","2.403","0.0144222540563853","-3.817565582291439"
"liquid","PYA_30032021_BM057_3","PC:2.7017g | EC:0.345g | EMC:7.209g | LiPF6:2.403g","-30.0","2.7017","0.345","7.209","2.403","0.000929641259622","-6.86607634069121"
"liquid","PYA_30032021_BM057_3","PC:2.7017g | EC:0.345g | EMC:7.209g | LiPF6:2.403g","-20.0","2.7017","0.345","7.209","2.403","0.0015463687464352","-6.482826463280505"
"liquid","PYA_30032021_BM057_3","PC:2.7017g | EC:0.345g | EMC:7.209g | LiPF6:2.403g","-10.0","2.7017","0.345","7.209","2.403","0.0023573794913927","-6.12870445038895"
"liquid","PYA_30032021_BM057_3","PC:2.7017g | EC:0.345g | EMC:7.209g | LiPF6:2.403g","0.0","2.7017","0.345","7.209","2.403","0.003229481841753","-5.800511195534483"
"liquid","PYA_30032021_BM057_3","PC:2.7017g | EC:0.345g | EMC:7.209g | LiPF6:2.403g","10.0","2.7017","0.345","7.209","2.403","0.0043555157624237","-5.495499523223156"
"liquid","PYA_30032021_BM057_3","PC:2.7017g | EC:0.345g | EMC:7.209g | LiPF6:2.403g","20.0","2.7017","0.345","7.209","2.403","0.0054728910876553","-5.211297107081796"
"liquid","PYA_30032021_BM057_3","PC:2.7017g | EC:0.345g | EMC:7.209g | LiPF6:2.403g","30.0","2.7017","0.345","7.209","2.403","0.0067059760928836","-4.94584464417424"
"liquid","PYA_30032021_BM057_3","PC:2.7017g | EC:0.345g | EMC:7.209g | LiPF6:2.403g","40.0","2.7017","0.345","7.209","2.403","0.0093191135029456","-4.697345875209366"
"liquid","PYA_30032021_BM057_3","PC:2.7017g | EC:0.345g | EMC:7.209g | LiPF6:2.403g","50.0","2.7017","0.345","7.209","2.403","0.0105594469022151","-4.464226884611497"
"liquid","PYA_30032021_BM057_3","PC:2.7017g | EC:0.345g | EMC:7.209g | LiPF6:2.403g","60.0","2.7017","0.345","7.209","2.403","0.014642888493187","-4.245102730609627"
"liquid","PYA_30032021_BM066_1","PC:3.1775g | EC:2.1231g | EMC:5.3032g | LiPF6:1.6989g","-30.0","3.1775","2.1231","5.3032","1.6989","0.0010627602544561","-6.752406687717451"
"liquid","PYA_30032021_BM066_1","PC:3.1775g | EC:2.1231g | EMC:5.3032g | LiPF6:1.6989g","-20.0","3.1775","2.1231","5.3032","1.6989","0.0017037588944756","-6.362065251600554"
"liquid","PYA_30032021_BM066_1","PC:3.1775g | EC:2.1231g | EMC:5.3032g | LiPF6:1.6989g","-10.0","3.1775","2.1231","5.3032","1.6989","0.0024969104216789","-6.001390654633714"
"liquid","PYA_30032021_BM066_1","PC:3.1775g | EC:2.1231g | EMC:5.3032g | LiPF6:1.6989g","0.0","3.1775","2.1231","5.3032","1.6989","0.0032720422254824","-5.667124594878431"
"liquid","PYA_30032021_BM066_1","PC:3.1775g | EC:2.1231g | EMC:5.3032g | LiPF6:1.6989g","10.0","3.1775","2.1231","5.3032","1.6989","0.0049706895040847","-5.356469063800902"
"liquid","PYA_30032021_BM066_1","PC:3.1775g | EC:2.1231g | EMC:5.3032g | LiPF6:1.6989g","20.0","3.1775","2.1231","5.3032","1.6989","0.0065875381244391","-5.067007838101337"
"liquid","PYA_30032021_BM066_1","PC:3.1775g | EC:2.1231g | EMC:5.3032g | LiPF6:1.6989g","30.0","3.1775","2.1231","5.3032","1.6989","0.0112844385901247","-4.796643510023385"
"liquid","PYA_30032021_BM066_1","PC:3.1775g | EC:2.1231g | EMC:5.3032g | LiPF6:1.6989g","40.0","3.1775","2.1231","5.3032","1.6989","0.0117964175967071","-4.543546582748749"
"liquid","PYA_30032021_BM066_1","PC:3.1775g | EC:2.1231g | EMC:5.3032g | LiPF6:1.6989g","50.0","3.1775","2.1231","5.3032","1.6989","0.0118636462285355","-4.306114017366402"
"liquid","PYA_30032021_BM066_1","PC:3.1775g | EC:2.1231g | EMC:5.3032g | LiPF6:1.6989g","60.0","3.1775","2.1231","5.3032","1.6989","0.0133863672364945","-4.082935245493425"
"liquid","PYA_30032021_BM066_3","PC:3.1775g | EC:2.1231g | EMC:5.3032g | LiPF6:1.6989g","-30.0","3.1775","2.1231","5.3032","1.6989","0.0013906878869445","-6.199919986464513"
"liquid","PYA_30032021_BM066_3","PC:3.1775g | EC:2.1231g | EMC:5.3032g | LiPF6:1.6989g","-20.0","3.1775","2.1231","5.3032","1.6989","0.0024189431495975","-5.860897866614161"
"liquid","PYA_30032021_BM066_3","PC:3.1775g | EC:2.1231g | EMC:5.3032g | LiPF6:1.6989g","-10.0","3.1775","2.1231","5.3032","1.6989","0.0041548462904387","-5.547642200866058"
"liquid","PYA_30032021_BM066_3","PC:3.1775g | EC:2.1231g | EMC:5.3032g | LiPF6:1.6989g","0.0","3.1775","2.1231","5.3032","1.6989","0.0064076680169943","-5.25732306565049"
"liquid","PYA_30032021_BM066_3","PC:3.1775g | EC:2.1231g | EMC:5.3032g | LiPF6:1.6989g","10.0","3.1775","2.1231","5.3032","1.6989","0.0096414789866137","-4.98751031469878"
"liquid","PYA_30032021_BM066_3","PC:3.1775g | EC:2.1231g | EMC:5.3032g | LiPF6:1.6989g","20.0","3.1775","2.1231","5.3032","1.6989","0.0155413613779753","-4.736105392568609"
"liquid","PYA_30032021_BM066_3","PC:3.1775g | EC:2.1231g | EMC:5.3032g | LiPF6:1.6989g","30.0","3.1775","2.1231","5.3032","1.6989","0.0121329015830219","-4.501286643760568"
"liquid","PYA_30032021_BM066_3","PC:3.1775g | EC:2.1231g | EMC:5.3032g | LiPF6:1.6989g","40.0","3.1775","2.1231","5.3032","1.6989","0.0117856007697304","-4.28146510068831"
"liquid","PYA_30032021_BM066_3","PC:3.1775g | EC:2.1231g | EMC:5.3032g | LiPF6:1.6989g","50.0","3.1775","2.1231","5.3032","1.6989","0.0128184740205002","-4.075248480597471"
"liquid","PYA_30032021_BM066_3","PC:3.1775g | EC:2.1231g | EMC:5.3032g | LiPF6:1.6989g","60.0","3.1775","2.1231","5.3032","1.6989","0.0153417168216594","-3.881411666605436"
"liquid","PYA_30032021_BM067_2","PC:4.2848g | EC:1.0666g | EMC:5.2959g | LiPF6:1.6975g","-30.0","4.2848","1.0666","5.2959","1.6975","0.001139336021227","-6.585151712302732"
"liquid","PYA_30032021_BM067_2","PC:4.2848g | EC:1.0666g | EMC:5.2959g | LiPF6:1.6975g","-20.0","4.2848","1.0666","5.2959","1.6975","0.0019755284108694","-6.24067227732275"
"liquid","PYA_30032021_BM067_2","PC:4.2848g | EC:1.0666g | EMC:5.2959g | LiPF6:1.6975g","-10.0","4.2848","1.0666","5.2959","1.6975","0.0029753312533618","-5.92237406483792"
"liquid","PYA_30032021_BM067_2","PC:4.2848g | EC:1.0666g | EMC:5.2959g | LiPF6:1.6975g","0.0","4.2848","1.0666","5.2959","1.6975","0.0038354234442664","-5.627381597363877"
"liquid","PYA_30032021_BM067_2","PC:4.2848g | EC:1.0666g | EMC:5.2959g | LiPF6:1.6975g","10.0","4.2848","1.0666","5.2959","1.6975","0.0050981423475756","-5.353225610022206"
"liquid","PYA_30032021_BM067_2","PC:4.2848g | EC:1.0666g | EMC:5.2959g | LiPF6:1.6975g","20.0","4.2848","1.0666","5.2959","1.6975","0.0063234333606068","-5.09777376645278"
"liquid","PYA_30032021_BM067_2","PC:4.2848g | EC:1.0666g | EMC:5.2959g | LiPF6:1.6975g","30.0","4.2848","1.0666","5.2959","1.6975","0.0086558297605307","-4.859175087558888"
"liquid","PYA_30032021_BM067_2","PC:4.2848g | EC:1.0666g | EMC:5.2959g | LiPF6:1.6975g","40.0","4.2848","1.0666","5.2959","1.6975","0.009936708755924","-4.635815027786432"
"liquid","PYA_30032021_BM067_2","PC:4.2848g | EC:1.0666g | EMC:5.2959g | LiPF6:1.6975g","50.0","4.2848","1.0666","5.2959","1.6975","0.0100468778565603","-4.426278892493164"
"liquid","PYA_30032021_BM067_2","PC:4.2848g | EC:1.0666g | EMC:5.2959g | LiPF6:1.6975g","60.0","4.2848","1.0666","5.2959","1.6975","0.0137301856752248","-4.229321843815129"
"liquid","PYA_30032021_BM067_4","PC:4.2848g | EC:1.0666g | EMC:5.2959g | LiPF6:1.6975g","-30.0","4.2848","1.0666","5.2959","1.6975","0.0011969802468006","-6.559321648582458"
"liquid","PYA_30032021_BM067_4","PC:4.2848g | EC:1.0666g | EMC:5.2959g | LiPF6:1.6975g","-20.0","4.2848","1.0666","5.2959","1.6975","0.001988931803392","-6.213018092286195"
"liquid","PYA_30032021_BM067_4","PC:4.2848g | EC:1.0666g | EMC:5.2959g | LiPF6:1.6975g","-10.0","4.2848","1.0666","5.2959","1.6975","0.0029781286087363","-5.893034395864241"
"liquid","PYA_30032021_BM067_4","PC:4.2848g | EC:1.0666g | EMC:5.2959g | LiPF6:1.6975g","0.0","4.2848","1.0666","5.2959","1.6975","0.0040153423738702","-5.596479855321619"
"liquid","PYA_30032021_BM067_4","PC:4.2848g | EC:1.0666g | EMC:5.2959g | LiPF6:1.6975g","10.0","4.2848","1.0666","5.2959","1.6975","0.0053558139778157","-5.3208721302861575"
"liquid","PYA_30032021_BM067_4","PC:4.2848g | EC:1.0666g | EMC:5.2959g | LiPF6:1.6975g","20.0","4.2848","1.0666","5.2959","1.6975","0.0067198944709994","-5.064067593040937"
"liquid","PYA_30032021_BM067_4","PC:4.2848g | EC:1.0666g | EMC:5.2959g | LiPF6:1.6975g","30.0","4.2848","1.0666","5.2959","1.6975","0.0084250927726045","-4.824205463003055"
"liquid","PYA_30032021_BM067_4","PC:4.2848g | EC:1.0666g | EMC:5.2959g | LiPF6:1.6975g","40.0","4.2848","1.0666","5.2959","1.6975","0.0099049601763307","-4.5996626451183165"
"liquid","PYA_30032021_BM067_4","PC:4.2848g | EC:1.0666g | EMC:5.2959g | LiPF6:1.6975g","50.0","4.2848","1.0666","5.2959","1.6975","0.0119144541635108","-4.389016953514548"
"liquid","PYA_30032021_BM067_4","PC:4.2848g | EC:1.0666g | EMC:5.2959g | LiPF6:1.6975g","60.0","4.2848","1.0666","5.2959","1.6975","0.0133669078386283","-4.191016958540152"
"liquid","PYA_30032021_BM068_1","PC:5.3058g | EMC:5.2976g | LiPF6:1.7034g","-30.0","5.3058","0.0","5.2976","1.7034","0.0011075632299896","-6.685059273030498"
"liquid","PYA_30032021_BM068_1","PC:5.3058g | EMC:5.2976g | LiPF6:1.7034g","-20.0","5.3058","0.0","5.2976","1.7034","0.0017890910958612","-6.314339361945943"
"liquid","PYA_30032021_BM068_1","PC:5.3058g | EMC:5.2976g | LiPF6:1.7034g","-10.0","5.3058","0.0","5.2976","1.7034","0.0026274970232012","-5.971795009370569"
"liquid","PYA_30032021_BM068_1","PC:5.3058g | EMC:5.2976g | LiPF6:1.7034g","0.0","5.3058","0.0","5.2976","1.7034","0.0035888235046088","-5.654331700366522"
"liquid","PYA_30032021_BM068_1","PC:5.3058g | EMC:5.2976g | LiPF6:1.7034g","10.0","5.3058","0.0","5.2976","1.7034","0.0050429069325978","-5.359292075558416"
"liquid","PYA_30032021_BM068_1","PC:5.3058g | EMC:5.2976g | LiPF6:1.7034g","20.0","5.3058","0.0","5.2976","1.7034","0.0069089024148288","-5.084381369379551"
"liquid","PYA_30032021_BM068_1","PC:5.3058g | EMC:5.2976g | LiPF6:1.7034g","30.0","5.3058","0.0","5.2976","1.7034","0.0091906250612957","-4.827607605716198"
"liquid","PYA_30032021_BM068_1","PC:5.3058g | EMC:5.2976g | LiPF6:1.7034g","40.0","5.3058","0.0","5.2976","1.7034","0.0094171011513749","-4.587233252154287"
"liquid","PYA_30032021_BM068_1","PC:5.3058g | EMC:5.2976g | LiPF6:1.7034g","50.0","5.3058","0.0","5.2976","1.7034","0.0123777371737257","-4.361735850692759"
"liquid","PYA_30032021_BM068_1","PC:5.3058g | EMC:5.2976g | LiPF6:1.7034g","60.0","5.3058","0.0","5.2976","1.7034","0.0138304293561211","-4.1497757388282"
"liquid","PYA_30032021_BM068_2","PC:5.3058g | EMC:5.2976g | LiPF6:1.7034g","-30.0","5.3058","0.0","5.2976","1.7034","0.0011090611481278","-6.686993902367971"
"liquid","PYA_30032021_BM068_2","PC:5.3058g | EMC:5.2976g | LiPF6:1.7034g","-20.0","5.3058","0.0","5.2976","1.7034","0.0018133745074984","-6.330568599327536"
"liquid","PYA_30032021_BM068_2","PC:5.3058g | EMC:5.2976g | LiPF6:1.7034g","-10.0","5.3058","0.0","5.2976","1.7034","0.0026365484515657","-6.001232431992244"
"liquid","PYA_30032021_BM068_2","PC:5.3058g | EMC:5.2976g | LiPF6:1.7034g","0.0","5.3058","0.0","5.2976","1.7034","0.0035219854913717","-5.696010206984265"
"liquid","PYA_30032021_BM068_2","PC:5.3058g | EMC:5.2976g | LiPF6:1.7034g","10.0","5.3058","0.0","5.2976","1.7034","0.0046553643465567","-5.412347030184514"
"liquid","PYA_30032021_BM068_2","PC:5.3058g | EMC:5.2976g | LiPF6:1.7034g","20.0","5.3058","0.0","5.2976","1.7034","0.0058840059014612","-5.148036620009341"
"liquid","PYA_30032021_BM068_2","PC:5.3058g | EMC:5.2976g | LiPF6:1.7034g","30.0","5.3058","0.0","5.2976","1.7034","0.0074398910432424","-4.901163809054038"
"liquid","PYA_30032021_BM068_2","PC:5.3058g | EMC:5.2976g | LiPF6:1.7034g","40.0","5.3058","0.0","5.2976","1.7034","0.0095422576365164","-4.670058062505907"
"liquid","PYA_30032021_BM068_2","PC:5.3058g | EMC:5.2976g | LiPF6:1.7034g","50.0","5.3058","0.0","5.2976","1.7034","0.0117040420760538","-4.453255626899948"
"liquid","PYA_30032021_BM068_2","PC:5.3058g | EMC:5.2976g | LiPF6:1.7034g","60.0","5.3058","0.0","5.2976","1.7034","0.0130454652206999","-4.249468495847851"
"liquid","PYA_30032021_BM068_3","PC:5.3058g | EMC:5.2976g | LiPF6:1.7034g","-30.0","5.3058","0.0","5.2976","1.7034","0.0011483354175956","-6.62715744665002"
"liquid","PYA_30032021_BM068_3","PC:5.3058g | EMC:5.2976g | LiPF6:1.7034g","-20.0","5.3058","0.0","5.2976","1.7034","0.0018667599556803","-6.269371398335255"
"liquid","PYA_30032021_BM068_3","PC:5.3058g | EMC:5.2976g | LiPF6:1.7034g","-10.0","5.3058","0.0","5.2976","1.7034","0.002640680485666","-5.938777905469075"
"liquid","PYA_30032021_BM068_3","PC:5.3058g | EMC:5.2976g | LiPF6:1.7034g","0.0","5.3058","0.0","5.2976","1.7034","0.0043337643143906","-5.63239041610765"
"liquid","PYA_30032021_BM068_3","PC:5.3058g | EMC:5.2976g | LiPF6:1.7034g","10.0","5.3058","0.0","5.2976","1.7034","0.0054012338996823","-5.34764428216642"
"liquid","PYA_30032021_BM068_3","PC:5.3058g | EMC:5.2976g | LiPF6:1.7034g","20.0","5.3058","0.0","5.2976","1.7034","0.0061441715417177","-5.08232479901429"
"liquid","PYA_30032021_BM068_3","PC:5.3058g | EMC:5.2976g | LiPF6:1.7034g","30.0","5.3058","0.0","5.2976","1.7034","0.0074675158762071","-4.834509487602364"
"liquid","PYA_30032021_BM068_3","PC:5.3058g | EMC:5.2976g | LiPF6:1.7034g","40.0","5.3058","0.0","5.2976","1.7034","0.0097328037485901","-4.602521435421599"
"liquid","PYA_30032021_BM068_3","PC:5.3058g | EMC:5.2976g | LiPF6:1.7034g","50.0","5.3058","0.0","5.2976","1.7034","0.0131867008203425","-4.384891300751636"
"liquid","PYA_30032021_BM068_3","PC:5.3058g | EMC:5.2976g | LiPF6:1.7034g","60.0","5.3058","0.0","5.2976","1.7034","0.0136023520243762","-4.180326159908475"
"liquid","PYA_30032021_BM068_4","PC:5.3058g | EMC:5.2976g | LiPF6:1.7034g","-30.0","5.3058","0.0","5.2976","1.7034","0.0010257402256843","-6.79629026021075"
"liquid","PYA_30032021_BM068_4","PC:5.3058g | EMC:5.2976g | LiPF6:1.7034g","-20.0","5.3058","0.0","5.2976","1.7034","0.0016816871222006","-6.420463215643135"
"liquid","PYA_30032021_BM068_4","PC:5.3058g | EMC:5.2976g | LiPF6:1.7034g","-10.0","5.3058","0.0","5.2976","1.7034","0.00246000361664","-6.073199883374027"
"liquid","PYA_30032021_BM068_4","PC:5.3058g | EMC:5.2976g | LiPF6:1.7034g","0.0","5.3058","0.0","5.2976","1.7034","0.0033214025735571","-5.7513631176265445"
"liquid","PYA_30032021_BM068_4","PC:5.3058g | EMC:5.2976g | LiPF6:1.7034g","10.0","5.3058","0.0","5.2976","1.7034","0.0044267161358052","-5.452258950554498"
"liquid","PYA_30032021_BM068_4","PC:5.3058g | EMC:5.2976g | LiPF6:1.7034g","20.0","5.3058","0.0","5.2976","1.7034","0.0056025504460559","-5.173561003306571"
"liquid","PYA_30032021_BM068_4","PC:5.3058g | EMC:5.2976g | LiPF6:1.7034g","30.0","5.3058","0.0","5.2976","1.7034","0.0079740131785993","-4.9132498577903245"
"liquid","PYA_30032021_BM068_4","PC:5.3058g | EMC:5.2976g | LiPF6:1.7034g","40.0","5.3058","0.0","5.2976","1.7034","0.0069222301062647","-4.669564044895265"
"liquid","PYA_30032021_BM068_4","PC:5.3058g | EMC:5.2976g | LiPF6:1.7034g","50.0","5.3058","0.0","5.2976","1.7034","0.0124010476827421","-4.440960132844709"
"liquid","PYA_30032021_BM068_4","PC:5.3058g | EMC:5.2976g | LiPF6:1.7034g","60.0","5.3058","0.0","5.2976","1.7034","0.0160420513175806","-4.226080003597729"
"liquid","PYA_30032021_BM069_2","PC:1.2065g | EC:4.2414g | EMC:5.3g | LiPF6:2.4043g","-30.0","1.2065","4.2414","5.3","2.4043","0.0005882283285207","-7.216441918687882"
"liquid","PYA_30032021_BM069_2","PC:1.2065g | EC:4.2414g | EMC:5.3g | LiPF6:2.4043g","-20.0","1.2065","4.2414","5.3","2.4043","0.0012356974438387","-6.743185810137995"
"liquid","PYA_30032021_BM069_2","PC:1.2065g | EC:4.2414g | EMC:5.3g | LiPF6:2.4043g","-10.0","1.2065","4.2414","5.3","2.4043","0.0020337346630649","-6.305898244894199"
"liquid","PYA_30032021_BM069_2","PC:1.2065g | EC:4.2414g | EMC:5.3g | LiPF6:2.4043g","0.0","1.2065","4.2414","5.3","2.4043","0.0030834879981451","-5.90062880633858"
"liquid","PYA_30032021_BM069_2","PC:1.2065g | EC:4.2414g | EMC:5.3g | LiPF6:2.4043g","10.0","1.2065","4.2414","5.3","2.4043","0.004506767648429","-5.523985144830861"
"liquid","PYA_30032021_BM069_2","PC:1.2065g | EC:4.2414g | EMC:5.3g | LiPF6:2.4043g","20.0","1.2065","4.2414","5.3","2.4043","0.0049747124163518","-5.173037793165045"
"liquid","PYA_30032021_BM069_2","PC:1.2065g | EC:4.2414g | EMC:5.3g | LiPF6:2.4043g","30.0","1.2065","4.2414","5.3","2.4043","0.0077892254988426","-4.845243821124222"
"liquid","PYA_30032021_BM069_2","PC:1.2065g | EC:4.2414g | EMC:5.3g | LiPF6:2.4043g","40.0","1.2065","4.2414","5.3","2.4043","0.0116296355300726","-4.538385117934799"
"liquid","PYA_30032021_BM069_2","PC:1.2065g | EC:4.2414g | EMC:5.3g | LiPF6:2.4043g","50.0","1.2065","4.2414","5.3","2.4043","0.0163760014957845","-4.250518133958711"
"liquid","PYA_30032021_BM069_2","PC:1.2065g | EC:4.2414g | EMC:5.3g | LiPF6:2.4043g","60.0","1.2065","4.2414","5.3","2.4043","0.0144587802826108","-3.9799326738593193"
"liquid","PYA_30032021_BM070_1","PC:2.1321g | EC:3.1741g | EMC:5.305g | LiPF6:2.4058g","-30.0","2.1321","3.1741","5.305","2.4058","0.0005318249885652","-7.334314631872111"
"liquid","PYA_30032021_BM070_1","PC:2.1321g | EC:3.1741g | EMC:5.305g | LiPF6:2.4058g","-20.0","2.1321","3.1741","5.305","2.4058","0.001052014457847","-6.877404374604923"
"liquid","PYA_30032021_BM070_1","PC:2.1321g | EC:3.1741g | EMC:5.305g | LiPF6:2.4058g","-10.0","2.1321","3.1741","5.305","2.4058","0.0017558300701366","-6.455220338676682"
"liquid","PYA_30032021_BM070_1","PC:2.1321g | EC:3.1741g | EMC:5.305g | LiPF6:2.4058g","0.0","2.1321","3.1741","5.305","2.4058","0.0025421668506002","-6.06394855139777"
"liquid","PYA_30032021_BM070_1","PC:2.1321g | EC:3.1741g | EMC:5.305g | LiPF6:2.4058g","10.0","2.1321","3.1741","5.305","2.4058","0.0035818169812596","-5.700313831911826"
"liquid","PYA_30032021_BM070_1","PC:2.1321g | EC:3.1741g | EMC:5.305g | LiPF6:2.4058g","20.0","2.1321","3.1741","5.305","2.4058","0.004777460259312","-5.361487894243103"
"liquid","PYA_30032021_BM070_1","PC:2.1321g | EC:3.1741g | EMC:5.305g | LiPF6:2.4058g","30.0","2.1321","3.1741","5.305","2.4058","0.0073514910109206","-5.045015638756055"
"liquid","PYA_30032021_BM070_1","PC:2.1321g | EC:3.1741g | EMC:5.305g | LiPF6:2.4058g","40.0","2.1321","3.1741","5.305","2.4058","0.0087933780675975","-4.748755566279517"
"liquid","PYA_30032021_BM070_1","PC:2.1321g | EC:3.1741g | EMC:5.305g | LiPF6:2.4058g","50.0","2.1321","3.1741","5.305","2.4058","0.0088064861564657","-4.470831255676815"
"liquid","PYA_30032021_BM070_1","PC:2.1321g | EC:3.1741g | EMC:5.305g | LiPF6:2.4058g","60.0","2.1321","3.1741","5.305","2.4058","0.0150484448878261","-4.209591580259628"
"liquid","PYA_30032021_BM070_3","PC:2.1321g | EC:3.1741g | EMC:5.305g | LiPF6:2.4058g","-30.0","2.1321","3.1741","5.305","2.4058","0.0005597891565677","-7.250805710889029"
"liquid","PYA_30032021_BM070_3","PC:2.1321g | EC:3.1741g | EMC:5.305g | LiPF6:2.4058g","-20.0","2.1321","3.1741","5.305","2.4058","0.0011356025960783","-6.789027239355995"
"liquid","PYA_30032021_BM070_3","PC:2.1321g | EC:3.1741g | EMC:5.305g | LiPF6:2.4058g","-10.0","2.1321","3.1741","5.305","2.4058","0.001930107279483","-6.362344984545974"
"liquid","PYA_30032021_BM070_3","PC:2.1321g | EC:3.1741g | EMC:5.305g | LiPF6:2.4058g","0.0","2.1321","3.1741","5.305","2.4058","0.0029067705075772","-5.966904337263685"
"liquid","PYA_30032021_BM070_3","PC:2.1321g | EC:3.1741g | EMC:5.305g | LiPF6:2.4058g","10.0","2.1321","3.1741","5.305","2.4058","0.0041886626064573","-5.599395220780075"
"liquid","PYA_30032021_BM070_3","PC:2.1321g | EC:3.1741g | EMC:5.305g | LiPF6:2.4058g","20.0","2.1321","3.1741","5.305","2.4058","0.0057073278352457","-5.256959214750745"
"liquid","PYA_30032021_BM070_3","PC:2.1321g | EC:3.1741g | EMC:5.305g | LiPF6:2.4058g","30.0","2.1321","3.1741","5.305","2.4058","0.0072303757999618","-4.937115061337568"
"liquid","PYA_30032021_BM070_3","PC:2.1321g | EC:3.1741g | EMC:5.305g | LiPF6:2.4058g","40.0","2.1321","3.1741","5.305","2.4058","0.0090680828803431","-4.6376984444668246"
"liquid","PYA_30032021_BM070_3","PC:2.1321g | EC:3.1741g | EMC:5.305g | LiPF6:2.4058g","50.0","2.1321","3.1741","5.305","2.4058","0.0115066944099231","-4.356812950410301"
"liquid","PYA_30032021_BM070_3","PC:2.1321g | EC:3.1741g | EMC:5.305g | LiPF6:2.4058g","60.0","2.1321","3.1741","5.305","2.4058","0.0157367673193334","-4.092789860319352"
"liquid","PYA_30032021_BM070_4","PC:2.1321g | EC:3.1741g | EMC:5.305g | LiPF6:2.4058g","-30.0","2.1321","3.1741","5.305","2.4058","0.0005529440513043","-7.284017367268065"
"liquid","PYA_30032021_BM070_4","PC:2.1321g | EC:3.1741g | EMC:5.305g | LiPF6:2.4058g","-20.0","2.1321","3.1741","5.305","2.4058","0.0011082726778977","-6.8201129576136506"
"liquid","PYA_30032021_BM070_4","PC:2.1321g | EC:3.1741g | EMC:5.305g | LiPF6:2.4058g","-10.0","2.1321","3.1741","5.305","2.4058","0.0018737632090913","-6.3914663408267565"
"liquid","PYA_30032021_BM070_4","PC:2.1321g | EC:3.1741g | EMC:5.305g | LiPF6:2.4058g","0.0","2.1321","3.1741","5.305","2.4058","0.0027426899098911","-5.994205161842308"
"liquid","PYA_30032021_BM070_4","PC:2.1321g | EC:3.1741g | EMC:5.305g | LiPF6:2.4058g","10.0","2.1321","3.1741","5.305","2.4058","0.0039138103357662","-5.6250041049828425"
"liquid","PYA_30032021_BM070_4","PC:2.1321g | EC:3.1741g | EMC:5.305g | LiPF6:2.4058g","20.0","2.1321","3.1741","5.305","2.4058","0.0053356053548906","-5.28099159029356"
"liquid","PYA_30032021_BM070_4","PC:2.1321g | EC:3.1741g | EMC:5.305g | LiPF6:2.4058g","30.0","2.1321","3.1741","5.305","2.4058","0.0073684967948165","-4.959674936708636"
"liquid","PYA_30032021_BM070_4","PC:2.1321g | EC:3.1741g | EMC:5.305g | LiPF6:2.4058g","40.0","2.1321","3.1741","5.305","2.4058","0.0096491553882897","-4.658879864064787"
"liquid","PYA_30032021_BM070_4","PC:2.1321g | EC:3.1741g | EMC:5.305g | LiPF6:2.4058g","50.0","2.1321","3.1741","5.305","2.4058","0.0116448348963283","-4.376701227914447"
"liquid","PYA_30032021_BM070_4","PC:2.1321g | EC:3.1741g | EMC:5.305g | LiPF6:2.4058g","60.0","2.1321","3.1741","5.305","2.4058","0.0144397358503603","-4.1114626269524805"
"liquid","PYA_30032021_BM071_2","PC:3.1845g | EC:2.1278g | EMC:5.2953g | LiPF6:2.4003g","-30.0","3.1845","2.1278","5.2953","2.4003","0.0005714919067333","-7.244667235630739"
"liquid","PYA_30032021_BM071_2","PC:3.1845g | EC:2.1278g | EMC:5.2953g | LiPF6:2.4003g","-20.0","3.1845","2.1278","5.2953","2.4003","0.0011165465791653","-6.7956985330013895"
"liquid","PYA_30032021_BM071_2","PC:3.1845g | EC:2.1278g | EMC:5.2953g | LiPF6:2.4003g","-10.0","3.1845","2.1278","5.2953","2.4003","0.0018547784265209","-6.380852475451223"
"liquid","PYA_30032021_BM071_2","PC:3.1845g | EC:2.1278g | EMC:5.2953g | LiPF6:2.4003g","0.0","3.1845","2.1278","5.2953","2.4003","0.0027346418185657","-5.996381380928709"
"liquid","PYA_30032021_BM071_2","PC:3.1845g | EC:2.1278g | EMC:5.2953g | LiPF6:2.4003g","10.0","3.1845","2.1278","5.2953","2.4003","0.0039409147519503","-5.639066994477715"
"liquid","PYA_30032021_BM071_2","PC:3.1845g | EC:2.1278g | EMC:5.2953g | LiPF6:2.4003g","20.0","3.1845","2.1278","5.2953","2.4003","0.0055652410074503","-5.306130188545292"
"liquid","PYA_30032021_BM071_2","PC:3.1845g | EC:2.1278g | EMC:5.2953g | LiPF6:2.4003g","30.0","3.1845","2.1278","5.2953","2.4003","0.0072618618982407","-4.995158535568993"
"liquid","PYA_30032021_BM071_2","PC:3.1845g | EC:2.1278g | EMC:5.2953g | LiPF6:2.4003g","40.0","3.1845","2.1278","5.2953","2.4003","0.0090809523577657","-4.7040477577628215"
"liquid","PYA_30032021_BM071_2","PC:3.1845g | EC:2.1278g | EMC:5.2953g | LiPF6:2.4003g","50.0","3.1845","2.1278","5.2953","2.4003","0.0108384962439763","-4.430954048055441"
"liquid","PYA_30032021_BM071_2","PC:3.1845g | EC:2.1278g | EMC:5.2953g | LiPF6:2.4003g","60.0","3.1845","2.1278","5.2953","2.4003","0.0131440167079133","-4.1742549779823"
"liquid","PYA_30032021_BM071_3","PC:3.1845g | EC:2.1278g | EMC:5.2953g | LiPF6:2.4003g","-30.0","3.1845","2.1278","5.2953","2.4003","0.0005965051012748","-7.182524514210049"
"liquid","PYA_30032021_BM071_3","PC:3.1845g | EC:2.1278g | EMC:5.2953g | LiPF6:2.4003g","-20.0","3.1845","2.1278","5.2953","2.4003","0.0011709297952627","-6.738391599712396"
"liquid","PYA_30032021_BM071_3","PC:3.1845g | EC:2.1278g | EMC:5.2953g | LiPF6:2.4003g","-10.0","3.1845","2.1278","5.2953","2.4003","0.0019718760413049","-6.328013799369988"
"liquid","PYA_30032021_BM071_3","PC:3.1845g | EC:2.1278g | EMC:5.2953g | LiPF6:2.4003g","0.0","3.1845","2.1278","5.2953","2.4003","0.0029263980506366","-5.947683796965886"
