Repository: saathwikam/conductivity

# Ionic SL

Ionic SL is a dual-phase lithium battery electrolyte conductivity project with:

- a FastAPI backend that routes solid and liquid chemistry inputs through separate preprocessing paths
- a React frontend with a cyber-lab UX, portal selection, scanner loading state, and 3D reveal panel
- dataset-backed prediction fallback logic while model weights are still being prepared

## Project Structure

```text
new_ionic_SL/
  backend/
    app/
    requirements.txt
    run.py
  frontend/
    src/
    package.json
  data/
    solid_electrolyte_500.csv
    liquid_electrolyte_500.csv
  models/
    alignn_solid.pth
    alignn_liquid.pth
```

File: data/solid_electrolyte_expanded.csv (part 1 of 2)
phase,formula,temperature_c,ionic_conductivity_s_cm,log10_ionic_conductivity,family,chemical_family,source_doi
solid,Li2OHCl,195,2.80E-03,-2.552841969,Anti-Perovskite,#N/A,10.1021/jacs.5b11851
solid,Li5PS4(BH4)2,50,5.00E-03,-2.301029996,Argyrodite,#N/A,10.1021/acsomega.8b00377
solid,Li6PS5Cl,150.58,2.14E-02,-1.669586227,Argyrodite,#N/A,10.1016/j.ssi.2012.06.008
solid,Li4Nd3TeSbO12,200,2.64E-05,-4.578396073,Garnet,#N/A,10.1021/cm703677q
solid,Li5La3Sb2O12,207,1.16E-03,-2.935542011,Garnet,#N/A,10.1016/j.ssi.2008.01.002
solid,Li5La3Ta2O12,199,2.72E-03,-2.565431096,Garnet,#N/A,10.1007/s11581-007-0097-8
solid,Li5La3Ta2O12,60,1.52E-05,-4.818156412,Garnet,#N/A,10.1016/j.ssi.2009.11.015
solid,Li5Nd3Sb2O12,207,1.39E-03,-2.8569852,Garnet,#N/A,10.1016/j.ssi.2008.01.002
solid,Li6.25Ba1.25La1.75Ta2O12,200,7.61E-03,-2.118615343,Garnet,#N/A,10.1007/s11581-007-0097-8
solid,Li6.4La3Zr1.7W0.3O12,303,7.89E-04,-3.102922997,Garnet,#N/A,10.1063/1.4818971
solid,Li6BaLa2Ta2O12,50,1.30E-04,-3.886056648,Garnet,#N/A,10.1149/1.2800764
solid,Li6BaLa2Ta2O12 ,200,1.35E-02,-1.869666232,Garnet,#N/A,10.1007/s00339-008-4494-2
solid,Li6BaLa2Ta2O12 ,168,2.27E-03,-2.643974143,Garnet,#N/A,10.1016/j.ssi.2008.10.022
solid,Li6CaLa2Ta2O12,175,1.05E-03,-2.978810701,Garnet,#N/A,10.1016/j.ssi.2008.10.022
solid,Li6CaLa2Ta2O12,100,3.58E-05,-4.446116973,Garnet,#N/A,10.1149/1.2800764
solid,Li6La2CaNb2O12,154,7.82E-05,-4.106793247,Garnet,#N/A,10.1016/j.ssi.2008.01.047
solid,Li6MgLa2Ta2O12,100,2.45E-05,-4.610833916,Garnet,#N/A,10.1149/1.2800764
solid,Li6Sr0.5Ba0.5La2Ta2O12,200,5.70E-03,-2.244125144,Garnet,#N/A,10.1149/1.2800764
solid,Li6SrLa2Ta2O12,200,5.89E-03,-2.229884705,Garnet,#N/A,10.1149/1.2800764
solid,Li7La3Ta2O13,121,6.85E-05,-4.164309429,Garnet,#N/A,10.1016/j.ssi.2009.07.002
solid,"""((Li2S)0.6 (SiS2)0.4)95 (Li4SiO4)5""",121,3.00E-03,-2.522878745,Glass,#N/A,10.1016/j.ssi.2006.07.017
solid,"""(Li2O)16.6 (SiO2)83.4""",179,2.77E-06,-5.557520231,Glass,#N/A,10.1016/S0022-3093(99)00688-2
solid,"""(Li2O)50 (Al2O3)2 (P2O5)48""",60,5.01E-08,-7.299988938,Glass,#N/A,10.1016/j.jeurceramsoc.2008.12.016
solid,"""(Li2O)50 (Al2O3)3 (P2O5)47""",52,5.25E-08,-7.279840697,Glass,#N/A,10.1016/j.jeurceramsoc.2008.12.016
solid,"""(Li2O)50 (LiF)20 (P2O5)30""",106,7.99E-05,-4.097453221,Glass,#N/A,10.1134/S1023193509050048
solid,"""(LiCl)0.25 ((Li2O)0.6 (P2O5)0.4)0.75""",53.63,2.49E-05,-4.603800653,Glass,#N/A,10.1016/j.jpowsour.2008.07.089
solid,"""(LiCl)0.5 (P2O5)0.5""",192,9.12E-06,-5.040005162,Glass,#N/A,10.1007/s11581-008-0276-2
solid,Li1.4S2.2P0.6,220.68,2.18E-02,-1.661543506,Glass,#N/A,10.1016/j.ssi.2006.07.017
solid,Li3.09BO2.53N0.52,110,3.86E-05,-4.413412695,Glass,#N/A,10.1016/j.jpowsour.2008.09.089
solid,LiAlSi2O6,174,6.67E-06,-5.175874166,Glass,#N/A,10.1016/j.ssi.2009.02.028
solid,LiP0.65I0.35O1.95,110.18,1.58E-03,-2.801342913,Glass,#N/A,10.1007/s11581-008-0252-x
solid,LiP0.75I0.25O2.25,110,7.94E-04,-3.100179498,Glass,#N/A,10.1007/s11581-008-0252-x
solid,LiPO3,255,9.80E-09,-8.008773924,Glass,#N/A,10.1007/s00339-007-4020-y
solid,LiPO3,170,5.89E-06,-5.229884705,Glass,#N/A,10.1016/j.ssi.2008.04.015
solid,Li14ZnGe4O16,300,1.25E-01,-0.903089987,LISICON,#N/A,10.1016/0025-5408(78)90075-2
solid,Li3.75Si0.75P0.25O4,228.73,2.39E-04,-3.621602099,LISICON,#N/A,10.1021/acsami.6b14402
solid,Li4.25Si0.75Al0.25O4,242,8.80E-04,-3.055517328,LISICON,#N/A,10.1021/acsami.6b14402
solid,Li4Al0.33Si0.17Ge0.17P0.33O4,215,3.53E-03,-2.452225295,LISICON,#N/A,10.1021/acsami.6b14402
solid,Li4Al0.33Si0.33P0.33O4,249,4.71E-03,-2.326979093,LISICON,#N/A,10.1021/acsami.6b14402
solid,Li0.95Hf1.95Ta0.05(PO4)3,300,6.60E-04,-3.180456064,Lysonite,#N/A,10.1016/0025-5408(77)90161-1
solid,Li1.5Mg2.5V0.5Mo2.5O12,440,1.00E-06,-6,Lysonite,#N/A,10.1016/j.jssc.2010.08.042
solid,Li0.1Zr1.1Nb0.9(PO4)3,200,1.97E-03,-2.705533774,NASICON,#N/A,10.1016/0025-5408(89)90129-3
solid,Li0.5Hf1.5Ta0.5(PO4)3,200,9.30E-04,-3.031517051,NASICON,#N/A,10.1016/0025-5408(77)90161-1
solid,Li0.5Zr1.5Nb0.5(PO4)3,200,1.97E-03,-2.705533774,NASICON,#N/A,10.1016/0025-5408(89)90129-3
solid,Li0.5Zr1.5Ta0.5(PO4)3,200,9.00E-04,-3.045757491,NASICON,#N/A,10.1016/0025-5408(77)90161-1
solid,Li0.6Zr1.6Nb0.4(PO4)3,200,2.92E-04,-3.534617149,NASICON,#N/A,10.1016/0025-5408(89)90129-3
solid,Li0.7Al0.3Ti1.7(PO4)3,60.08,4.01E-04,-3.396855627,NASICON,#N/A,10.1016/j.jpowsour.2008.08.009
solid,Li0.85Hf1.85Ta0.15(PO4)3,200,5.10E-04,-3.292429824,NASICON,#N/A,10.1016/0025-5408(77)90161-1
solid,Li0.8Hf1.8Nb0.2(PO4)3,200,2.13E-04,-3.671620397,NASICON,#N/A,10.1016/0025-5408(89)90129-3
solid,Li0.8La0.066Zr2(PO4)3,225.81,3.17E-03,-2.498940738,NASICON,#N/A,10.1007/s11581-009-0332-6
solid,Li0.8Zr1.8Nb0.2(PO4)3,200,7.40E-05,-4.13076828,NASICON,#N/A,10.1016/0025-5408(77)90161-1
solid,Li0.8Zr1.8Ta0.2(PO4)3,200,7.40E-05,-4.13076828,NASICON,#N/A,10.1016/0025-5408(77)90161-1
solid,Li0.95Zr1.95Ta0.05(PO4)3,300,7.30E-04,-3.13667714,NASICON,#N/A,10.1016/0025-5408(77)90161-1
solid,Li0.9Zr1.9Ta0.1(PO4)3,300,9.50E-04,-3.022276395,NASICON,#N/A,10.1016/0025-5408(77)90161-1
solid,Li1.076Al0.6923Ti1.462(PO4)3,58,3.74E-03,-2.427128398,NASICON,#N/A,10.1016/S0167-2738(97)00018-0
solid,Li1.2Ga0.2Ti1.8(PO4)3,250,6.60E-07,-6.180456064,NASICON,#N/A,10.1021/cm030422i
solid,Li1.35In0.35Ti1.65(PO4)3,300,2.10E-02,-1.677780705,NASICON,#N/A,10.1016/0167-2738(86)90183-9
solid,Li1.3Al0.23Sc0.07Ti1.7(PO4)3,140,7.00E-05,-4.15490196,NASICON,#N/A,10.1016/j.physb.2016.04.027
solid,Li1.3Al0.25Sc0.05Ti1.7(PO4)3,140,1.08E-04,-3.966576245,NASICON,#N/A,10.1016/j.physb.2016.04.027
solid,Li1.3Al0.27Sc0.03Ti1.7(PO4)3,140,8.47E-05,-4.07211659,NASICON,#N/A,10.1016/j.physb.2016.04.027
solid,Li1.3Al0.29Sc0.01Ti1.7(PO4)3,140,1.19E-04,-3.924453039,NASICON,#N/A,10.1016/j.physb.2016.04.027
solid,Li1.3Al0.3Ge1.4Ti0.3(PO4)3,227,1.10E-03,-2.958607315,NASICON,#N/A,10.1016/j.electacta.2005.12.055
solid,Li1.3Al0.3Ti1.7(PO4)3,58.17,2.40E-04,-3.619788758,NASICON,#N/A,10.1007/s11581-007-0197-5
solid,Li1.3Fe0.3Ti1.7(PO4)3,300,8.58E-03,-2.066512712,NASICON,#N/A,10.1007/s10008-002-0314-3
solid,Li1.4Al0.4(Ge0.67Ti0.33)1.6(PO4)3,143,4.12E-03,-2.385102784,NASICON,#N/A,10.1016/j.ssi.2004.05.009
solid,Li1.4Al0.4Ti1.6(PO4)3,203,1.04E-02,-1.982966661,NASICON,#N/A,10.1016/j.ssi.2006.04.010
solid,Li1.7Cr0.7Hf1.3(PO4)3,300,5.28E-04,-3.277366077,NASICON,#N/A,10.1016/S0167-2738(98)00207-0
solid,Li1.7Fe0.7Hf1.3(PO4)3,171,2.68E-05,-4.571865206,NASICON,#N/A,10.1016/S0167-2738(98)00207-0
solid,Li1.8Cr0.8Ti1.2(PO4)3,300,4.80E-03,-2.318758763,NASICON,#N/A,10.1016/0167-2738(88)90291-3
solid,Li2.3Cr1.3Hf0.7(PO4)3,300,1.81E-04,-3.742321425,NASICON,#N/A,10.1006/jssc.2000.8658
solid,Li2.5Cr1.5Hf0.5(PO4)3,300,3.55E-04,-3.449771647,NASICON,#N/A,10.1016/S0167-2738(98)00207-0
solid,Li2.7Cr1.7Hf0.3(PO4)3,171,2.25E-05,-4.647817482,NASICON,#N/A,10.1016/S0167-2738(98)00207-0
solid,Li2.8In1.8Ti0.2(PO4)3,300,8.24E-03,-2.084072788,NASICON,#N/A,10.1016/0167-2738(86)90183-9
solid,Li2.9Sc1.9Zr0.1(PO4)3,150,1.06E-03,-2.974694135,NASICON,#N/A,10.1016/S0925-8388(96)02746-6
solid,Li2AlZr(PO4)3,300,3.40E-06,-5.468521083,NASICON,#N/A,10.1007/s10008-008-0520-8
solid,Li2CrHf(PO4)3,300,3.35E-04,-3.474955193,NASICON,#N/A,10.1016/S0167-2738(96)00565-6
solid,Li3Cr2(PO4)3,50,2.50E-08,-7.602059991,NASICON,#N/A,10.1016/0167-2738(83)90101-7
solid,Li3Fe2(PO4)3,50,5.60E-08,-7.251811973,NASICON,#N/A,10.1016/0167-2738(83)90101-7
solid,Li3Sc2(PO4)3,150,3.49E-06,-5.457174573,NASICON,#N/A,10.1016/S0925-8388(96)02746-6
solid,LiCrTa(PO4)3,61,3.16E-07,-6.500312917,NASICON,#N/A,10.1039/A807007E
solid,LiFeTa(PO4)3,350,3.35E-04,-3.474955193,NASICON,#N/A,10.1039/A807007E
solid,LiTi1.75Zr0.25(PO4)3,154,7.35E-05,-4.133712661,NASICON,#N/A,10.1016/0167-2738(90)90188-W
solid,"""(Li2S)0.75 (P2S5)0.25""",44.2,3.00E-04,-3.522878745,Other,#N/A,10.1021/acsomega.8b00377
solid,Li4SiO4,228.21,8.36E-06,-5.077793723,Other,#N/A,10.1021/acsami.6b14402
solid,La0.55Li0.361Ti0.995Al0.005O3,100,1.00E-02,-2,Perovskite,#N/A,10.1007/BF02375549
solid,La0.55Li0.36Ti0.992Al0.008O3,100,5.85E-03,-2.232844134,Perovskite,#N/A,10.1007/BF02375549
solid,La0.56Li0.36Ti0.95Al0.05O3,119,6.30E-03,-2.200659451,Perovskite,#N/A,10.1007/BF02375549
solid,Li0.022 La0.117 Ti0.208 Al0.001 O0.626,112,1.63E-02,-1.787812396,Perovskite,#N/A,10.1007/BF02378009
solid,Li0.1Na0.1La0.6TiO3,223,4.16E-03,-2.380906669,Perovskite,#N/A,10.1016/j.ssi.2008.03.015
solid,Li0.228La0.59TiO3,214,1.06E-04,-3.974694135,Perovskite,#N/A,10.1007/s10717-007-0032-5
solid,Li0.24La0.59TiO3,89,2.27E-04,-3.643974143,Perovskite,#N/A,10.1007/s10717-007-0032-5
solid,Li0.33La0.56Ti0.96Al0.04O2.96F0.04,200,9.50E-03,-2.022276395,Perovskite,#N/A,10.1007/s11581-006-0011-9
solid,Li0.5La0.5TiO3,131,1.25E-04,-3.903089987,Perovskite,#N/A,10.1016/j.jallcom.2009.07.091
solid,Li0.5La0.5TiO3,90,3.10E-04,-3.508638306,Perovskite,#N/A,10.1016/j.ssi.2008.08.013
solid,Li0.5La0.5TiO3,134,3.76E-03,-2.424812155,Perovskite,#N/A,10.1016/j.ssi.2009.08.002
solid,LiCa1.65Ti1.3Nb1.7O9,215,8.56E-07,-6.067526235,Perovskite,#N/A,10.1007/BF02708781
solid,LiCa1.65Ti1.3Ta1.7O9,300,1.00E-05,-5,Perovskite,#N/A,10.1007/BF02708781
solid,LiSr1.65Ti2.15W0.85O9,300,1.60E-04,-3.795880017,Perovskite,#N/A,10.1007/BF02708781
solid,Li0.68Ga0.68Si2.33O6,276,8.19E-07,-6.086716098,Phenakite,#N/A,10.1016/0167-2738(87)90048-8
solid,Li0.96Ga0.96Si2.04O6,260,6.32E-07,-6.199282922,Phenakite,#N/A,10.1016/0167-2738(87)90048-8
solid,LiGaSiO4,564.29,1.58E-06,-5.801342913,Phenakite,#N/A,10.1016/0167-2738(87)90048-8
solid,Li1.9Mg0.1TiO3.05,600,1.07E-03,-2.970616222,Rocksalt,#N/A,10.1016/j.ssi.2008.03.001
solid,Li2TiO3,186,3.52E-08,-7.453457337,Rocksalt,#N/A,10.1016/j.ssi.2006.11.002
solid,Li3.2Ge0.2P0.8S4,290,1.00E-01,-1,Thio-LISICON,#N/A,10.1149/1.1379028
solid,Li3.6Ge0.6P0.4S4,290,6.31E-02,-1.199970641,Thio-LISICON,#N/A,10.1149/1.1379028
solid,Li3.8Ge0.8P0.2S4,290,1.26E-02,-1.899629455,Thio-LISICON,#N/A,10.1149/1.1379028
solid,Li4.2Ge0.8Ga0.2S4,202,5.39E-03,-2.268411235,Thio-LISICON,#N/A,10.1016/S0167-2738(00)00277-0
solid,(YPO4)0.5(Li3PO4)0.5,523.93,2.45E-04,-3.610833916,Zircon,#N/A,10.1016/0167-2738(89)90457-8
solid,(YPO4)0.7(Li3PO4)0.3,791,6.82E-02,-1.166215625,Zircon,#N/A,10.1016/0167-2738(89)90457-8
solid,(YPO4)0.8(Li3PO4)0.2,600,3.70E-02,-1.431798276,Zircon,#N/A,10.1016/0167-2738(89)90457-8
solid,(YPO4)0.9(Li3PO4)0.1,873,1.35E-01,-0.869666232,Zircon,#N/A,10.1016/0167-2738(89)90457-8
solid,Li3InCl6,25,2.040000E-03,-2.690369833,Halide,Halides,10.1002/anie.201909805
solid,Li2(PO2N),25,1.000000E-10,-10.000000000,LIPON,Halides,10.1016/j.ssi.2012.12.013
solid,Li2.88PO3.73N0.14,25,1.400000E-13,-12.853871964,LISICON,Halides,10.1006/jssc.1995.1140
solid,Li3.70Ge0.85W0.15O4,25,3.800000E-05,-4.420216403,LISICON,Halides,10.1023/a:1026135806929
solid,Li3.75Ge0.75V0.25O4,25,5.660000E-06,-5.247183569,LISICON,Halides,10.1023/a:1026135806929
solid,Li3P0.4V0.6O4,25,3.550000E-13,-12.449771647,LISICON,Halides,10.1021/acs.chemmater.8b01504
solid,Li3PO4,25,4.200000E-18,-17.376750710,LISICON,Halides,10.1006/jssc.1995.1140
solid,(La0.9Sr0.1)LiO2,25,6.290000E-10,-9.201349355,Lanthanumlithiumoxide,Halides,10.1016/j.ssi.2015.09.001
solid,La(Li0.76Mg0.08)O2,25,7.270000E-10,-9.138465589,Lanthanumlithiumoxide,Halides,10.1016/j.ssi.2015.09.001
solid,LaLiO2,25,1.000000E-10,-10.000000000,Lanthanumlithiumoxide,Halides,10.1016/j.ssi.2015.09.001
solid,Li0.86Hf2.035(PO4)3,25,9.200000E-08,-7.036212173,NASICON,Halides,10.1021/cm970078n
solid,Li0.91Hf2.022(PO4)3,25,3.200000E-07,-6.494850022,NASICON,Halides,10.1021/cm970078n
solid,Li1.05Al0.05Ti1.95(PO4)3,25,1.100000E-03,-2.958607315,NASICON,Halides,10.1016/j.ssi.2014.07.018
solid,Li1.05Cr0.05Ti1.95(PO4)3,25,1.800000E-04,-3.744727495,NASICON,Halides,10.1016/j.ssi.2014.07.018
solid,Li1.05Fe0.05Ti1.95(PO4)3,25,1.300000E-04,-3.886056648,NASICON,Halides,10.1016/j.ssi.2014.07.018
solid,Li1.1Al0.1Ti1.9(PO4)3,25,6.700000E-04,-3.173925197,NASICON,Halides,10.1016/j.ssi.2014.07.018
solid,Li1.1Cr0.1Ti1.9(PO4)3,25,2.600000E-04,-3.585026652,NASICON,Halides,10.1016/j.ssi.2014.07.018
solid,Li1.1Fe0.1Ti1.9(PO4)3,25,6.300000E-04,-3.200659451,NASICON,Halides,10.1016/j.ssi.2014.07.018
solid,Li1.2Al0.2Ge1.8(PO4)3,25,4.830000E-05,-4.316052869,NASICON,Halides,10.1021/acsami.8b00842
solid,Li1.2Al0.2Ge1.8(PO4)3,25,7.940000E-05,-4.100179498,NASICON,Halides,10.1016/j.jeurceramsoc.2014.11.023
solid,Li1.2Al0.2Ti1.8(PO4)3,25,5.950000E-04,-3.225483034,NASICON,Halides,10.1149/1.2086597
solid,Li1.2Al0.2Ti1.8(PO4)3,25,3.380000E-03,-2.471083300,NASICON,Halides,10.1016/j.jeurceramsoc.2014.11.023
solid,Li1.2Cr0.2Ti1.8(PO4)3,25,4.300000E-04,-3.366531544,NASICON,Halides,10.1016/j.ssi.2014.07.018
solid,Li1.2Fe0.2Ti1.8(PO4)3,25,1.400000E-03,-2.853871964,NASICON,Halides,10.1016/j.ssi.2014.07.018
solid,Li1.2Ga0.2Ti1.8(PO4)3,25,1.620000E-04,-3.790484985,NASICON,Halides,10.1149/1.2086597
solid,Li1.2In0.2Hf1.8(PO4)3,25,4.000000E-06,-5.397940009,NASICON,Halides,10.1016/0167-2738(86)90179-7
solid,Li1.2In0.2Ti1.8(PO4)3,25,8.220000E-05,-4.085128182,NASICON,Halides,10.1021/cm030422i
solid,Li1.2La0.2Ti1.8(PO4)3,25,8.000000E-05,-4.096910013,NASICON,Halides,10.1149/1.2086597
solid,Li1.2Ti1.8Al0.2(PO4)3,25,4.820000E-03,-2.316952962,NASICON,Halides,10.1021/ic400577v
solid,Li1.3Al0.3Ge1.7(PO4)3,25,8.240000E-05,-4.084072788,NASICON,Halides,10.1021/acsami.8b00842
solid,Li1.3Al0.3Ti1.7(PO4)3,25,1.130000E-03,-2.946921557,NASICON,Halides,10.1016/j.ssi.2012.03.045
solid,Li1.3Al0.3Ti1.7(PO4)3,25,1.210000E-03,-2.917214630,NASICON,Halides,10.1016/j.ssi.2014.07.018|10.1016/j.ssi.2016.07.010
solid,Li1.3Cr0.3Ti1.7(PO4)3,25,2.900000E-04,-3.537602002,NASICON,Halides,10.1016/j.ssi.2014.07.018
solid,Li1.3Fe0.3Ti1.7(PO4)3,25,2.460000E-04,-3.609064893,NASICON,Halides,10.1149/1.2086597
solid,Li1.3Fe0.3Ti1.7(PO4)3,25,2.300000E-03,-2.638272164,NASICON,Halides,10.1016/j.ssi.2014.07.018
solid,Li1.3Ga0.3Ti1.7(PO4)3,25,2.610000E-04,-3.583359493,NASICON,Halides,10.1149/1.2086597
solid,Li1.3In0.3Ti1.7(PO4)3,25,3.930000E-04,-3.405607450,NASICON,Halides,10.1149/1.2086597
solid,Li1.3La0.3Ti1.7(PO4)3,25,5.230000E-04,-3.281498311,NASICON,Halides,10.1149/1.2086597
solid,Li1.4Al0.4Ge1.6(PO4)3,25,1.880000E-04,-3.725842151,NASICON,Halides,10.1021/acsami.8b00842
solid,Li1.4Al0.4Ti1.6 (PO4)3,25,3.380000E-03,-2.471083300,NASICON,Halides,10.1016/j.jeurceramsoc.2014.11.023
solid,Li1.4Al0.4Ti1.6(PO4)3,25,3.880000E-04,-3.411168274,NASICON,Halides,10.1149/1.2086597
solid,Li1.4Al0.4Ti1.6(PO4)3,25,3.300000E-03,-2.481486060,NASICON,Halides,10.1016/j.ssi.2014.07.018
solid,Li1.4Al0.4Ti1.6(PO4)3,25,1.120000E-03,-2.950781977,NASICON,Halides,10.1016/j.materresbull.2007.08.007
solid,Li1.4Ga0.4Ti1.6(PO4)3,25,1.280000E-04,-3.892790030,NASICON,Halides,10.1149/1.2086597
solid,Li1.4La0.4Ti1.6(PO4)3,25,4.980000E-04,-3.302770657,NASICON,Halides,10.1149/1.2086597
solid,Li1.5Al0.5Ge1.5(PO4)3,25,3.360000E-04,-3.473660723,NASICON,Halides,10.1021/acsami.8b00842
solid,Li1.5Al0.5Ge1.5(PO4)3,25,1.900000E-04,-3.721246399,NASICON,Halides,10.1016/j.jeurceramsoc.2014.11.023
solid,Li1.5Al0.5Ti1.5(PO4)3,25,2.480000E-04,-3.605548319,NASICON,Halides,10.1149/1.2086597
solid,Li1.5Ga0.5Ti1.5(PO4)3,25,1.220000E-04,-3.913640169,NASICON,Halides,10.1149/1.2086597
solid,Li1.5La0.5Ti1.5(PO4)3,25,2.810000E-04,-3.551293680,NASICON,Halides,10.1149/1.2086597
solid,Li1.6Al0.6Ge1.4(PO4)3,25,2.840000E-04,-3.546681660,NASICON,Halides,10.1021/acsami.8b00842
solid,Li1.6Al0.6Ti1.4(PO4)3,25,2.300000E-05,-4.638272164,NASICON,Halides,10.1016/s0955-2219(99)00055-2
solid,Li1.7Al0.3Ti1.6(PO4)3,25,1.220000E-03,-2.913640169,NASICON,Halides,10.1016/s0167-2738(00)00493-8
solid,Li1.7Al0.7Ge1.3(PO4)3,25,2.640000E-04,-3.578396073,NASICON,Halides,10.1021/acsami.8b00842
solid,Li1.8Al0.8Ge1.2(PO4)3,25,1.370000E-04,-3.863279433,NASICON,Halides,10.1021/acsami.8b00842
solid,Li2.5V2(PO4)3,25,1.900000E-07,-6.721246399,NASICON,Halides,10.1021/cm034802f
solid,LiGe2(PO4)3,25,3.330000E-07,-6.477555766,NASICON,Halides,10.1002/chin.199345017
solid,LiGe2(PO4)3,25,4.830000E-09,-8.316052869,NASICON,Halides,10.1021/acsami.8b00842
solid,LiHf2(PO4)3,25,2.830000E-07,-6.548213564,NASICON,Halides,10.1002/chin.199345017
solid,LiHf2(PO4)3,25,6.850000E-07,-6.164309429,NASICON,Halides,10.1016/0167-2738(93)90387-i
solid,LiTi2(PO4)3,25,1.610000E-04,-3.793174124,NASICON,Halides,10.1021/ic400577v
solid,LiTi2(PO4)3,25,2.000000E-06,-5.698970004,NASICON,Halides,10.1149/1.2086597
solid,LiTi2(PO4)3,25,6.000000E-05,-4.221848750,NASICON,Halides,10.1016/j.ssi.2014.07.018
solid,LiZr2(PO4)3,25,1.000000E-09,-9.000000000,NASICON,Halides,10.1016/0025-5408(86)90194-7
solid,Li5.4La3Nb1.8Y0.75O12,25,2.510000E-05,-4.600326279,OBELiX,Halides,10.1021/jp304737x
solid,Li6.5La3Zr1.5Ta0.5O12,25,9.200000E-04,-3.036212173,OBELiX,Halides,10.1039/c2jm31413d
solid,Li6.6La3Zr1.6Ta0.4O12,25,7.300000E-04,-3.136677140,OBELiX,Halides,10.1039/c2jm31413d
solid,Li6.8La3Zr1.8Ta0.2O12,25,2.800000E-04,-3.552841969,OBELiX,Halides,10.1039/c2jm31413d
solid,Li6Ge2O7,25,8.500000E-07,-6.070581074,OBELiX,Halides,10.4028/www.scientific.net/msf.76.107
solid,Li6La3ZrTaO12,25,1.600000E-04,-3.795880017,OBELiX,Halides,10.1039/c2jm31413d
solid,Li7La3Zr2O12,25,1.200000E-04,-3.920818754,OBELiX,Halides,10.1039/c2jm31413d
solid,Li7La3Zr2O12,25,1.970000E-06,-5.705533774,OBELiX,Halides,10.1039/c1cp22108f
solid,Li7La3Zr2O12,25,5.690000E-04,-3.244887734,OBELiX,Halides,10.1016/j.ssi.2010.12.010
solid,LiBO2,25,1.000000E-08,-8.000000000,OBELiX,Halides,10.1140/epjst/e2008-00753-4
solid,LiClC3H7NO,25,1.600000E-04,-3.795880017,OBELiX,Halides,10.1021/acs.chemmater.5b00940
solid,LiV(PO4)F,25,8.100000E-07,-6.091514981,Tavorite,Halides,10.1016/j.ssi.2013.04.002
solid,Li2(OH)0.9F0.1Cl,25,3.860000E-05,-4.413412695,antiperovskite,Halides,10.1002/anie.201604554
solid,Li2(OH)Br,25,1.200000E-06,-5.920818754,antiperovskite,Halides,10.1002/ange.201604554
solid,Li3ClO,25,2.500000E-02,-1.602059991,antiperovskite,Halides,10.1039/c3ta15087a
solid,LiCe(BH4)3Cl,25,1.030000E-04,-3.987162775,argyrodites,Halides,10.1021/cm300792t
solid,Li4B7O12Cl,25,2.000000E-06,-5.698970004,boracites,Halides,10.1107/s0567740877009443
solid,Li3BN2,25,8.700000E-08,-7.060480747,boron nitride,Halides,10.1016/0022-4596(87)90135-6
solid,Li1.65Mn0.65In0.35Cl4,25,9.900000E-08,-7.004364805,chlorides,Halides,10.1016/s0167-2738(96)00592-9
solid,Li1.9Mn0.9Ga0.1Cl4,25,2.370000E-07,-6.625251654,chlorides,Halides,10.1016/s0167-2738(96)00592-9
solid,Li2CdCl4,25,5.800000E-07,-6.236572006,chlorides,Halides,10.1016/0025-5408(81)90142-2
solid,Li2MgCl4,25,6.240000E-07,-6.204815410,chlorides,Halides,10.1016/0167-2738(83)90223-0
solid,Li2MnCl4,25,4.790000E-06,-5.319664487,chlorides,Halides,10.1016/0167-2738(83)90223-0
solid,Li2VCl4,25,6.950000E-06,-5.158015195,cholorides,Halides,10.1016/0167-2738(83)90223-0
solid,Li6CuB4O10,25,1.000000E-13,-13.000000000,copper pyroborate,Halides,10.1021/acs.inorgchem.8b01785
solid,Li3AlF6,25,5.000000E-07,-6.301029996,fluorides,Halides,10.1149/2.012206eel
solid,LiB6O9F,25,1.000000E-10,-10.000000000,fluorooxoborate,Halides,10.1002/zaac.200900056
solid,(Li6.26Al0.24)La3Zr2O12,25,2.100000E-04,-3.677780705,garnet,Halides,10.1016/j.ssi.2015.04.011
solid,Fe0.16La2.95Li5.68Zr2O12,25,9.350000E-04,-3.029188389,garnet,Halides,10.1021/acs.chemmater.6b02516
solid,Fe0.19La2.95Li5.57Zr2O12,25,1.380000E-03,-2.860120914,garnet,Halides,10.1021/acs.chemmater.6b02516
solid,La3Li5.08Ta1.51Zr0.39O12,25,1.030000E-04,-3.987162775,garnet,Halides,10.1002/aenm.201570062|10.1002/aenm.201500096
solid,La3Zr2Ga0.5Li5.5O12,25,1.000000E-04,-4.000000000,garnet,Halides,10.1039/c2dt31318a
solid,Li3Nd3Te2O12,25,1.000000E-10,-10.000000000,garnet,Halides,10.1021/cm060992t
solid,Li49.6Al1.6La24Zr14.4Ta1.6O96,25,6.140000E-04,-3.211831629,garnet,Halides,10.1038/srep18053
solid,Li5.25Ba0.25La2.75Ta2O12,25,7.410000E-06,-5.130181792,garnet,Halides,10.1007/s11581-007-0097-8
solid,Li5.2La3Nb1.9Y0.1O12,25,6.390000E-05,-4.194499142,garnet,Halides,10.1021/jp304737x
solid,Li5.4La3Nb1.8Y0.2O12,25,6.740000E-05,-4.171340103,garnet,Halides,10.1021/jp304737x
solid,Li5.5Ba0.5La2.5Ta2O12,25,1.410000E-05,-4.850780887,garnet,Halides,10.1007/s11581-007-0097-8
solid,Li5.5La2.75K0.25Nb2O12,25,1.060000E-05,-4.974694135,garnet,Halides,10.1016/j.jssc.2005.12.025
solid,Li5.5La3Nb1.75In0.25O12,25,2.400000E-05,-4.619788758,garnet,Halides,10.1016/j.jssc.2005.12.025
solid,Li5.5La3Nb1.75Y0.25O12,25,9.180000E-05,-4.037157319,garnet,Halides,10.1021/jp304737x
solid,Li5.72Al0.26La3Zr1.5W0.25O12,25,4.900000E-04,-3.309803920,garnet,Halides,10.1021/acs.chemmater.5b02429
solid,Li5.74La3Zr1.5Ta0.5O12,25,9.030000E-04,-3.044312250,garnet,Halides,10.1002/aenm.201570062|10.1002/aenm.201500096
solid,Li51.2Al1.6La24Zr16O96,25,2.540000E-04,-3.595166283,garnet,Halides,10.1038/srep18053
solid,Li5La3Bi2O12,25,1.900000E-05,-4.721246399,garnet,Halides,10.1016/j.mseb.2007.07.009
solid,Li5La3Bi2O12,25,2.200000E-05,-4.657577319,garnet,Halides,10.1016/j.ssi.2017.03.030
solid,Li5La3Nb1.75Y0.25O12,25,9.680000E-06,-5.014124643,garnet,Halides,10.1016/j.jpowsour.2011.05.031
solid,Li5La3Nb1.85Y0.15O12,25,5.710000E-06,-5.243363892,garnet,Halides,10.1016/j.jpowsour.2011.05.031
solid,Li5La3Nb1.8Y0.2O12,25,9.130000E-06,-5.039529222,garnet,Halides,10.1016/j.jpowsour.2011.05.031
solid,Li5La3Nb1.95Y0.05O12,25,1.340000E-05,-4.872895202,garnet,Halides,10.1016/j.jpowsour.2011.05.031
solid,Li5La3Nb1.9Y0.1O12,25,1.440000E-05,-4.841637508,garnet,Halides,10.1016/j.jpowsour.2011.05.031
solid,Li5La3Nb2O12,25,8.000000E-06,-5.096910013,garnet,Halides,10.1111/j.1551-2916.2005.00060.x
solid,Li5La3Nb2O12,25,5.080000E-06,-5.294136288,garnet,Halides,10.1016/j.jpowsour.2011.05.031
solid,Li5La3Ta2O12,25,3.400000E-05,-4.468521083,garnet,Halides,10.1149/2.024205esl
solid,Li5La3Ta2O12,25,1.590000E-05,-4.798602876,garnet,Halides,10.1021/acs.inorgchem.7b00816
solid,Li6(La2Ca)(NbO6)2,25,1.330000E-06,-5.876148359,garnet,Halides,10.1016/j.ssi.2008.01.047
solid,Li6.05Ga0.25La3Zr2O11.8F0.2,25,1.280000E-03,-2.892790030,garnet,Halides,10.1021/acsami.8b17656
solid,Li6.15La3Zr1.75Ta0.25Al0.2O12,25,3.700000E-04,-3.431798276,garnet,Halides,10.1016/j.jpowsour.2012.01.131
solid,Li6.15La3Zr1.75Ta0.25Ga0.2O12,25,4.100000E-04,-3.387216143,garnet,Halides,10.1016/j.jpowsour.2012.01.131
solid,Li6.25La3Zr2Ga0.25O12,25,3.500000E-04,-3.455931956,garnet,Halides,10.1016/j.matchemphys.2012.03.054
solid,Li6.2La3Zr1.2Ta0.8O12,25,3.200000E-04,-3.494850022,garnet,Halides,10.1039/c2jm31413d
solid,Li6.2La3Zr1.6Mo0.4O12,25,3.400000E-04,-3.468521083,garnet,Halides,10.1021/acs.inorgchem.5b01895
solid,Li6.4La3Zr1.7Mo0.3O12,25,3.690000E-04,-3.432973634,garnet,Halides,10.1021/acs.inorgchem.5b01895
solid,Li6.55La3Zr1.55Ta0.45O12,25,4.000000E-04,-3.397940009,garnet,Halides,10.1149/2.024205esl
solid,Li6.5Ba1.5La1.5Ta2O12,25,3.080000E-05,-4.511449283,garnet,Halides,10.1007/s11581-007-0097-8
solid,Li6.5La2.7Ba0.3Zr1.2Ta0.8O12,25,4.920000E-04,-3.308034897,garnet,Halides,10.3389/fenrg.2016.00028
solid,Li6.5La2.8Ba0.2Zr1.3Ta0.7O12,25,6.310000E-04,-3.199970641,garnet,Halides,10.3389/fenrg.2016.00028
solid,Li6.5La2.95Ba0.05Zr1.45Ta0.55O12,25,8.320000E-04,-3.079876674,garnet,Halides,10.3389/fenrg.2016.00028
solid,Li6.5La3Nb1.25Y0.75O12,25,2.700000E-04,-3.568636236,garnet,Halides,10.1021/jp304737x
solid,Li6.5La3Zr1.5Ta0.5O12,25,2.800000E-04,-3.552841969,garnet,Halides,10.1149/2.024205esl
solid,Li6.5La3Zr1.75Mo0.25O12,25,3.330000E-04,-3.477555766,garnet,Halides,10.1021/acs.inorgchem.5b01895
solid,Li6.65La3Zr1.65Ta0.35O12,25,4.600000E-04,-3.337242168,garnet,Halides,10.1149/2.024205esl
solid,Li6.6La2.5Y0.5Zr1.6Ta0.4O12,25,2.260000E-04,-3.645891561,garnet,Halides,10.1021/am503731h
solid,Li6.6La2.75Y0.25Zr1.6Ta0.4O12,25,4.360000E-04,-3.360513511,garnet,Halides,10.1021/am503731h
solid,Li6.6La2.875Y0.125Zr1.6Ta0.4O12,25,3.170000E-04,-3.498940738,garnet,Halides,10.1021/am503731h
solid,Li6.6La3Zr1.6Ta0.4O12,25,4.700000E-04,-3.327902142,garnet,Halides,10.1149/2.024205esl
solid,Li6.6La3Zr1.6Ta0.4O12,25,3.130000E-04,-3.504455662,garnet,Halides,10.1021/am503731h
solid,Li6.6La3Zr1.8Mo0.2O12,25,3.110000E-04,-3.507239611,garnet,Halides,10.1021/acs.inorgchem.5b01895
solid,Li6.75Ba1.75La1.25Ta2O12,25,1.180000E-05,-4.928117993,garnet,Halides,10.1007/s11581-007-0097-8
solid,Li6.75La3Zr1.75Nb0.25O12,25,8.000000E-04,-3.096910013,garnet,Halides,10.1016/j.jpowsour.2010.11.089
solid,Li6.75La3Zr1.75Ta0.25O12,25,6.300000E-04,-3.200659451,garnet,Halides,10.1149/2.024205esl
solid,Li6.75La3Zr1.875Te0.125O12,25,3.300000E-04,-3.481486060,garnet,Halides,10.1016/j.jpowsour.2013.03.166
solid,Li6.7La3Zr1.7Ta0.3O12,25,6.900000E-04,-3.161150909,garnet,Halides,10.1149/2.024205esl
solid,Li6.8La3Zr1.8Ta0.2O12,25,7.300000E-04,-3.136677140,garnet,Halides,10.1149/2.024205esl
solid,Li6.8La3Zr1.9Mo0.1O12,25,8.000000E-05,-4.096910013,garnet,Halides,10.1021/acs.inorgchem.5b01895
solid,Li6BaLa2Nb2O12,25,6.000000E-06,-5.221848750,garnet,Halides,10.1111/j.1551-2916.2005.00060.x
solid,Li6BaLa2Ta2O12,25,2.950000E-05,-4.530177984,garnet,Halides,10.1007/s11581-007-0097-8
solid,Li6BaLa2Ta2O12,25,1.690000E-05,-4.772113295,garnet,Halides,10.1016/j.materresbull.2012.04.032
solid,Li6BaLa2Ta2O12,25,1.500000E-05,-4.823908741,garnet,Halides,10.1021/am4060194
solid,Li6CaLa2Nb2O12,25,1.600000E-06,-5.795880017,garnet,Halides,10.1111/j.1551-2916.2005.00060.x
solid,Li6CaLa2Ta2O12,25,2.200000E-06,-5.657577319,garnet,Halides,10.1021/am4060194
solid,Li6La3Nb1.5Y0.5O12,25,1.880000E-04,-3.725842151,garnet,Halides,10.1021/jp304737x
solid,Li6La3ZrTaO12,25,3.500000E-04,-3.455931956,garnet,Halides,10.1149/2.024205esl
solid,Li7.06La3Y0.06Zr1.94O12,25,8.100000E-04,-3.091514981,garnet,Halides,10.1016/j.elecom.2011.08.014
solid,Li7Ba2LaTa2O12,25,2.850000E-06,-5.545155140,garnet,Halides,10.1007/s11581-007-0097-8
solid,Li7La3Hf2O12,25,9.850000E-07,-6.006563770,garnet,Halides,10.1016/j.jssc.2009.10.030
solid,Li7La3Hf2O12,25,2.400000E-04,-3.619788758,garnet,Halides,10.1007/s11581-010-0486-2
solid,Li7La3Zr1.89Al0.15O12,25,3.400000E-04,-3.468521083,garnet,Halides,10.1016/j.jpowsour.2013.03.049
solid,Nd3Zr2Al0.5Li5.5O12,25,3.900000E-05,-4.408935393,garnet,Halides,10.1039/c3ta13252h
solid,Li6BaLa2Ta2O12,25,4.000000E-05,-4.397940009,garnet-like,Halides,10.1002/adfm.200400044
solid,Li2.5Y0.5Zr0.5Cl6,25,1.400000E-03,-2.853871964,halides,Halides,10.1021/acsenergylett.9b02599
solid,Li2CrCl4,25,1.000000E-10,-10.000000000,halides,Halides,10.1016/0022-4596(88)90301-5
solid,Li2MgBr4,25,7.800000E-10,-9.107905397,halides,Halides,10.1002/chin.198639014|10.1149/1.2108704
solid,Li3ErI6,25,6.500000E-04,-3.187086643,halides,Halides,10.1021/acsaem.0c00147
solid,Li3YBr6,25,1.920000E-03,-2.716698771,halides,Halides,10.1002/adma.201803075
solid,Li3YCl6,25,5.390000E-04,-3.268411235,halides,Halides,10.1002/adma.201803075
solid,Li6NBr3,25,1.000000E-08,-8.000000000,halides,Halides,10.1016/j.jallcom.2015.01.082
solid,LiAlCl4,25,1.000000E-06,-6.000000000,halides,Halides,10.1149/1.2133238
solid,LiGaBr4,25,7.000000E-06,-5.154901960,halides,Halides,10.1016/s0167-2738(00)00491-4
solid,Li7BiO6,25,1.584890E-06,-5.800000875,hexaoxometalates,Halides,10.1002/zaac.200500231
solid,Li3(NH2)2I,25,1.000000E-05,-5.000000000,hydrides,Halides,10.1021/cm1006857
solid,Li3AlH6,25,1.400000E-07,-6.853871964,hydrides,Halides,10.1063/1.3356981
solid,LiAlH4,25,8.700000E-09,-8.060480747,hydrides,Halides,10.1063/1.3356981
solid,(Li0.5Ce0.25Pr0.25)(MoO4),25,1.000000E-09,-9.000000000,molybdates,Halides,10.1007/s12039-011-0068-5
solid,(Li0.5Ce0.5)(MoO4),25,1.300000E-08,-7.886056648,molybdates,Halides,10.1007/s12039-011-0068-5
solid,Li2Mg2(MoO4)3,25,1.000000E-10,-10.000000000,molybdates,Halides,10.1039/b301189e
solid,Li3Cr(MoO4)3,25,3.190000E-09,-8.496209317,molybdates,Halides,10.1039/b301189e
solid,Li3Fe(MoO4)3,25,5.890000E-10,-9.229884705,molybdates,Halides,10.1039/b301189e
solid,Li3AlN2,25,5.000000E-08,-7.301029996,nitrides,Halides,10.1016/0167-2738(85)90106-7
solid,Li3N,25,5.767000E-04,-3.239050049,nitrides,Halides,10.1039/c0ee00052c
solid,Li3N,25,2.085000E-04,-3.680893941,nitrides,Halides,10.1016/0167-2738(83)90045-0
solid,(K0.1Li0.9)(SbO3),25,1.360000E-08,-7.866461092,oxides,Halides,10.1016/0167-2738(81)90178-8
solid,(Li0.55Mg0.45)(Li0.445Mg0.055)Ti1.5O4,25,1.530000E-11,-10.815308569,oxides,Halides,10.1016/j.ssi.2010.06.003
solid,(Li0.61Mg0.39)(Li0.46Mg0.005Ti0.035)Ti1.5O4,25,6.560000E-10,-9.183096161,oxides,Halides,10.1016/j.ssi.2010.06.003
solid,(Li0.74Mg0.26)(Li0.40Mg0.04Ti1.56)O4,25,1.510000E-09,-8.821023053,oxides,Halides,10.1016/j.ssi.2010.06.003
solid,(Li0.826Mg0.174)(Li0.374Mg0.026Ti1.60)O4,25,4.240000E-09,-8.372634143,oxides,Halides,10.1016/j.ssi.2010.06.003
solid,(Li0.916Mg0.084)(Li0.352Mg0.016Ti1.634)O4,25,1.730000E-08,-7.761953897,oxides,Halides,10.1016/j.ssi.2010.06.003
solid,Ba3LiTa5ZrSi4O26,25,1.000000E-10,-10.000000000,oxides,Halides,10.1016/j.ssi.2015.08.011
solid,Li(Li0.34Ti1.66)O4,25,6.030000E-08,-7.219682688,oxides,Halides,10.1016/j.ssi.2010.06.003
solid,Li0.9Sc0.9Zr0.1O2,25,1.000000E-10,-10.000000000,oxides,Halides,10.2320/matertrans.y-m2016816
solid,Li2CoGe3O8,25,1.000000E-10,-10.000000000,oxides,Halides,10.1039/a800234g
solid,Li2CoTi3O8,25,1.000000E-10,-10.000000000,oxides,Halides,10.1039/a800234g
solid,Li2MgTi3O8,25,1.000000E-10,-10.000000000,oxides,Halides,10.1039/a800234g
solid,Li2ZnGe3O8,25,1.000000E-10,-10.000000000,oxides,Halides,10.1039/a800234g
solid,Li2ZrO3,25,6.100000E-10,-9.214670165,oxides,Halides,10.1016/0167-2738(81)90021-7
solid,Li3BiO3,25,2.400000E-10,-9.619788758,oxides,Halides,10.1016/j.ssi.2015.10.016
solid,Li3BiO4,25,4.100000E-10,-9.387216143,oxides,Halides,10.1016/j.ssi.2015.10.016
solid,Li5AlO4,25,5.000000E-10,-9.301029996,oxides,Halides,10.1016/0025-5408(76)90169-0
solid,Li5BiO5,25,3.900000E-09,-8.408935393,oxides,Halides,10.1016/j.ssi.2015.10.016
solid,Li5GaO4,25,5.000000E-09,-8.301029996,oxides,Halides,10.1016/0025-5408(76)90169-0
solid,LiAlGeO4,25,1.000000E-10,-10.000000000,oxides,Halides,10.1149/2.1111610jes
solid,LiBiO2,25,3.800000E-08,-7.420216403,oxides,Halides,10.1016/j.ssi.2015.10.016
solid,LiGa0.5Al0.5GeO4,25,1.000000E-10,-10.000000000,oxides,Halides,10.1149/2.1111610jes
solid,LiGaGeO4,25,1.000000E-10,-10.000000000,oxides,Halides,10.1149/2.1111610jes
solid,LiGaO2,25,2.400000E-14,-13.619788758,oxides,Halides,10.1007/bf00549810
solid,LiSbO2,25,1.000000E-10,-10.000000000,oxides,Halides,10.1021/ic201183e
solid,LiScO2,25,1.000000E-10,-10.000000000,oxides,Halides,10.2320/matertrans.y-m2016816
solid,LiTa2PO8,25,1.600000E-03,-2.795880017,oxides,Halides,10.1039/c8ta09170f
solid,LiVO3,25,2.050000E-09,-8.688246139,oxides,Halides,10.1006/jssc.2000.9009
solid,LiYO2,25,1.800000E-08,-7.744727495,oxides,Halides,10.1016/0167-2738(81)90021-7
solid,(Ag0.33Li0.67)0.27La0.57TiO3,25,1.000000E-04,-4.000000000,perovskites,Halides,10.1021/cm001207u
solid,(Ag0.5Li0.5)0.27La0.57TiO3,25,2.300000E-05,-4.638272164,perovskites,Halides,10.1021/cm001207u
solid,(Ag0.67Li0.33)0.27La0.57TiO3,25,2.000000E-07,-6.698970004,perovskites,Halides,10.1021/cm001207u
solid,(La0.55Li0.45)(Ti0.9Al0.1)O3,25,1.510000E-03,-2.821023053,perovskites,Halides,10.1016/j.jallcom.2017.05.278
solid,(La0.65Li0.35)(Ti0.7Al0.3)O3,25,1.610000E-04,-3.793174124,perovskites,Halides,10.1016/j.jallcom.2017.05.278
solid,(La0.6Li0.4)(Ti0.8Al0.2)O3,25,5.680000E-04,-3.245651664,perovskites,Halides,10.1016/j.jallcom.2017.05.278
solid,(La0.7Li0.3)(Ti0.6Al0.4)O3,25,1.040000E-07,-6.982966661,perovskites,Halides,10.1016/j.jallcom.2017.05.278
solid,La0.51Li0.34TiO2.94,25,1.000000E-03,-3.000000000,perovskites,Halides,10.1016/0167-2738(94)90309-3
solid,La0.52Li0.45TiO3,25,5.010000E-04,-3.300162274,perovskites,Halides,10.1016/s0167-2738(98)00070-8
solid,La0.54Li0.39TiO3,25,6.510000E-04,-3.186419011,perovskites,Halides,10.1016/s0167-2738(98)00070-8
solid,La0.55Li0.36TiO3,25,6.880000E-04,-3.162411562,perovskites,Halides,10.1016/s0167-2738(98)00070-8
solid,La0.565Li0.305TiO3,25,9.570000E-04,-3.019088062,perovskites,Halides,10.1016/s0167-2738(00)00761-x
solid,La0.56Li0.33TiO3,25,6.680000E-04,-3.175223538,perovskites,Halides,10.1016/s0167-2738(98)00070-8
solid,La0.56Li0.33TiO3,25,1.650000E-04,-3.782516056,perovskites,Halides,10.1016/j.jallcom.2013.04.195
solid,La0.58Li0.27TiO3,25,5.990000E-04,-3.222573178,perovskites,Halides,10.1016/s0167-2738(98)00070-8
solid,La0.595Li0.215TiO3,25,8.530000E-04,-3.069050969,perovskites,Halides,10.1016/s0167-2738(00)00761-x
solid,La0.5Li0.5TiO3,25,9.250000E-04,-3.033858267,perovskites,Halides,10.1016/s0167-2738(00)00761-x
solid,La0.61Li0.18TiO3,25,4.120000E-04,-3.385102784,perovskites,Halides,10.1016/s0167-2738(98)00070-8
solid,La0.62 Li0.14(Mg0.5W0.5)O3,25,1.200000E-05,-4.920818754,perovskites,Halides,10.1016/j.ssi.2004.05.010
solid,La0.62Li0.14TiO3,25,4.420000E-04,-3.354577731,perovskites,Halides,10.1016/s0167-2738(00)00761-x
solid,La0.63Li0.11(Mg0.5W0.5)O3,25,6.800000E-06,-5.167491087,perovskites,Halides,10.1016/j.ssi.2004.05.010
solid,La0.64Li0.08TiO3,25,3.350000E-04,-3.474955193,perovskites,Halides,10.1016/s0167-2738(00)00761-x
solid,La0.65Li0.05(Mg0.5W0.5)O3,25,1.800000E-07,-6.744727495,perovskites,Halides,10.1016/j.ssi.2004.05.010
solid,Li(LaTiO4),25,1.000000E-10,-10.000000000,perovskites,Halides,10.4028/www.scientific.net/msf.321-324.965
solid,Li(NdTiO4),25,1.000000E-10,-10.000000000,perovskites,Halides,10.4028/www.scientific.net/msf.321-324.965
solid,Li0.02Na0.48La0.5Nb2O6,25,3.990000E-06,-5.399027104,perovskites,Halides,10.1134/s002016851103006x
solid,Li0.04Na0.46La0.5Nb2O6,25,5.910000E-06,-5.228412519,perovskites,Halides,10.1134/s002016851103006x
solid,Li0.07Na0.43La0.5Nb2O6,25,1.230000E-05,-4.910094889,perovskites,Halides,10.1134/s002016851103006x
solid,Li0.19La0.67(Ti0.9Co0.1)O3,25,1.080000E-04,-3.966576245,perovskites,Halides,10.1016/j.mseb.2004.07.003
solid,Li0.1Na0.4La0.5Nb2O6,25,1.210000E-05,-4.917214630,perovskites,Halides,10.1134/s002016851103006x
solid,Li0.25La0.25TaO3,25,2.610000E-05,-4.583359493,perovskites,Halides,10.1016/s0167-2738(98)00414-7
solid,Li0.27La0.57TiO3,25,3.400000E-04,-3.468521083,perovskites,Halides,10.1021/cm001207u
solid,Li0.2Ca0.4TaO3,25,3.530000E-09,-8.452225295,perovskites,Halides,10.1016/j.solidstatesciences.2004.05.006
solid,Li0.2Na0.3La0.5Nb2O6,25,1.180000E-05,-4.928117993,perovskites,Halides,10.1134/s002016851103006x
solid,Li0.31La0.63(Ti0.9Co0.1)O3,25,2.600000E-04,-3.585026652,perovskites,Halides,10.1016/j.mseb.2004.07.003
solid,Li0.33La0.56Ti0.92Al0.08O2.92F0.08,25,4.940000E-04,-3.306273051,perovskites,Halides,10.1007/s11581-006-0011-9
solid,Li0.33La0.56Ti0.93Al0.07O2.93F0.07,25,6.450000E-04,-3.190440285,perovskites,Halides,10.1007/s11581-006-0011-9
solid,Li0.33La0.56Ti0.94Al0.06O2.94F0.06,25,1.060000E-04,-3.974694135,perovskites,Halides,10.1007/s11581-006-0011-9
solid,Li0.33La0.56Ti0.95Al0.05O2.95F0.05,25,1.760000E-04,-3.754487332,perovskites,Halides,10.1007/s11581-006-0011-9
solid,Li0.33La0.56Ti0.97Al0.03O2.97F0.03,25,9.280000E-04,-3.032452024,perovskites,Halides,10.1007/s11581-006-0011-9
solid,Li0.33La0.56Ti0.98Al0.02O2.98F0.02,25,1.060000E-03,-2.974694135,perovskites,Halides,10.1007/s11581-006-0011-9
solid,Li0.33La0.56Ti0.99Al0.01O2.99F0.01,25,9.800000E-04,-3.008773924,perovskites,Halides,10.1007/s11581-006-0011-9
solid,Li0.3Na0.2La0.5Nb2O6,25,1.110000E-05,-4.954677021,perovskites,Halides,10.1134/s002016851103006x
solid,Li0.4Na0.1La0.5Nb2O6,25,9.920000E-06,-5.003488328,perovskites,Halides,10.1134/s002016851103006x
solid,LiLaNb2O7,25,1.000000E-08,-8.000000000,perovskites,Halides,10.1016/0925-8388(93)90192-p
solid,Nd0.25Li0.25TaO3,25,1.310000E-08,-7.882728704,perovskites,Halides,10.1016/s0167-2738(98)00414-7
solid,Nd0.55Li0.34TiO3,25,8.000000E-08,-7.096910013,perovskites,Halides,10.1016/0167-2738(94)90310-7
solid,Pr0.56Li0.34TiO3.01,25,1.000000E-06,-6.000000000,perovskites,Halides,10.1016/0167-2738(94)90310-7
solid,Li6Zr2O7,25,5.200000E-10,-9.283996656,zirconates,Halides,10.3103/s1062873810050199
solid,LiBH4,27,9.89E-08,-7.004803708,Other,Other,10.1021/acsomega.8b00377
solid,Li6.46Al0.15La3Zr1.95O11.86,25,8.30E-05,-4.080921908,Garnet,Oxides,10.1016/j.ensm.2019.08.017
solid,Li6.4Al0.19La3Zr2O11.8,24.85,3.10E-04,-3.508638306,Garnet,Oxides,10.1016/j.jpowsour.2012.02.100
solid,Li6.4La3Zr1.4Ta0.6O12,34,2.06E-03,-2.68613278,Garnet,Oxides,10.1039/C2JM31413D
solid,Li6.55La3Zr2Ga0.9O12,24.85,1.30E-03,-2.886056648,Garnet,Oxides,10.1021/cm5008069
solid,Li6.5La2.9Ba0.1Zr1.4Ta0.6O12,26.85,8.30E-04,-3.080921908,Garnet,Oxides,10.3389/fenrg.2016.00028
solid,Li6.5La3Zr1.5Ta0.5O12,26.85,7.94E-04,-3.100179498,Garnet,Oxides,10.3389/fenrg.2016.00028
solid,Li6.5La3Zr1.75Te0.25O12,29.85,1.07E-04,-3.972242795,Garnet,Oxides,10.1016/j.jpowsour.2013.03.166
solid,Li6.75La3Zr1.75Ta0.25O12,25,8.96E-04,-3.04769199,Garnet,Oxides,10.1016/j.jpowsour.2012.01.131
solid,Li6La2SrNb2O12,25,6.21E-07,-6.2069084,Garnet,Oxides,10.1016/j.ssi.2008.01.047
solid,Li7.06La3Zr1.94Y0.06O12,25,9.56E-04,-3.019542108,Garnet,Oxides,10.1016/j.elecom.2011.08.014
solid,Li7La3Zr2O12,24.85,5.11E-04,-3.2915791,Garnet,Oxides,10.1002/anie.200701144
solid,Li7La3Zr2O12,24.85,1.63E-06,-5.787812396,Garnet,Oxides,10.1016/j.jssc.2009.05.020
solid,"""(Li2O)50 (Al2O3)4 (P2O5)46""",25,9.12E-09,-8.040005162,Glass,Oxides,10.1016/j.jeurceramsoc.2008.12.016
solid,"""(Li2O)50((SeO2)0.5 (B2O3)0.5)50""",27,7.54E-07,-6.122628654,Glass,Oxides,10.1016/S0167-2738(02)00137-6
solid,Li9SiAlO8,30,2.30E-07,-6.638272164,Glass,Oxides,10.1149/1.1836980
solid,Li1.6Al0.6Ge1.4 (PO4)3,25,3.80E-04,-3.420216403,Glass-Ceramic,Oxides,10.1016/S0167-2738(97)00434-7
solid,Li3.2Ge0.2P0.8O4,30,1.14E-06,-5.943095149,LISICON,Oxides,10.1021/acs.chemmater.8b01504
solid,Li3.2Ge0.2V0.8O4,30,1.90E-05,-4.721246399,LISICON,Oxides,10.1021/acs.chemmater.8b01504
solid,Li3.4Ge0.4P0.6O4,30,4.50E-06,-5.346787486,LISICON,Oxides,10.1021/acs.chemmater.8b01504
solid,Li3.4Ge0.4V0.6O4,30,8.89E-07,-6.051098239,LISICON,Oxides,10.1021/acs.chemmater.8b01504
solid,Li3.6Ge0.6P0.4O4,30,1.10E-05,-4.958607315,LISICON,Oxides,10.1021/acs.chemmater.8b01504
solid,Li3.6Ge0.6V0.4O4,30,3.19E-05,-4.496209317,LISICON,Oxides,10.1021/acs.chemmater.8b01504
solid,Li3.8Ge0.8P0.2O4,30,1.03E-06,-5.987162775,LISICON,Oxides,10.1021/acs.chemmater.8b01504
solid,Li3.8Ge0.8V0.2O4,30,2.71E-06,-5.567030709,LISICON,Oxides,10.1021/acs.chemmater.8b01504
solid,Li3P0.2V0.8O4,30,1.31E-13,-12.88438949,LISICON,Oxides,10.1021/acs.chemmater.8b01504
solid,Li3P0.6V0.4O4,30,3.20E-13,-12.49485002,LISICON,Oxides,10.1021/acs.chemmater.8b01504
solid,Li3P0.8V0.2O4,30,2.05E-13,-12.68824614,LISICON,Oxides,10.1021/acs.chemmater.8b01504
solid,Li3PO4,30,1.75E-13,-12.75696195,LISICON,Oxides,10.1021/acs.chemmater.8b01504
solid,Li3V0.6P0.4O4,30,3.55E-13,-12.44977165,LISICON,Oxides,10.1021/acs.chemmater.8b01504
solid,Li3VO4,30,9.20E-14,-13.03621217,LISICON,Oxides,10.1021/acs.chemmater.8b01504
solid,Li4GeO4,30,1.30E-12,-11.88605665,LISICON,Oxides,10.1021/acs.chemmater.8b01504
solid,Li0.2Zr1.2Nb0.8(PO4)3,25,2.38E-07,-6.623423043,NASICON,Oxides,10.1016/0025-5408(89)90129-3
solid,Li0.7Al0.3Ti1.7(PO4)3,25,5.88E-04,-3.230622674,NASICON,Oxides,10.1149/1.2086597
solid,Li0.98Zr1.98Nb0.02(PO4)3,25,2.50E-07,-6.602059991,NASICON,Oxides,10.1016/j.ssi.2003.12.037
solid,Li0.9Zr1.9Nb0.1(PO4)3,25,1.35E-06,-5.869666232,NASICON,Oxides,10.1016/j.ssi.2003.12.037
solid,Li1.02Zr1.98Y0.02(PO4)3,25,1.15E-07,-6.93930216,NASICON,Oxides,10.1016/j.ssi.2003.12.037
solid,Li1.05Al0.05Ti1.95(PO4),25,1.40E-06,-5.853871964,NASICON,Oxides,10.1021/cm010528i
solid,Li1.15Fe0.15Ti1.85(PO4)3,25,5.22E-04,-3.282329497,NASICON,Oxides,10.1007/s11164-013-1348-0
solid,Li1.15Y0.15Zr1.85(PO4)3,25,7.10E-05,-4.148741651,NASICON,Oxides,10.1016/j.jpowsour.2013.03.175
solid,Li1.1Al0.1Ge1.9(PO4)3,25,2.90E-06,-5.537602002,NASICON,Oxides,10.1016/S0955-2219(99)00055-2
solid,Li1.1Al0.1Ti1.9(PO4)3,25,3.00E-05,-4.522878745,NASICON,Oxides,10.1016/S0955-2219(99)00055-2
solid,Li1.1Cr0.1Hf1.9(PO4)3,25,9.35E-08,-7.029188389,NASICON,Oxides,10.1016/0167-2738(93)90387-I
solid,Li1.1Fe0.1Hf1.9(PO4)3,25,1.07E-04,-3.970616222,NASICON,Oxides,10.1016/0167-2738(93)90387-I
solid,Li1.1In0.1Hf1.9(PO4)3,25,1.00E-06,-6,NASICON,Oxides,10.1016/0167-2738(93)90387-I
solid,Li1.1Lu0.1Hf1.9(PO4)3,25,5.88E-05,-4.230622674,NASICON,Oxides,10.1016/0167-2738(93)90387-I
solid,Li1.1Sc0.1Hf1.9(PO4)3,25,2.45E-05,-4.610833916,NASICON,Oxides,10.1016/0167-2738(93)90387-I
