Repository: saathwikam/conductivity

# Ionic SL

Ionic SL is a dual-phase lithium battery electrolyte conductivity project with:

- a FastAPI backend that routes solid and liquid chemistry inputs through separate preprocessing paths
- a React frontend with a cyber-lab UX, portal selection, scanner loading state, and 3D reveal panel
- dataset-backed prediction fallback logic while model weights are still being prepared

## Project Structure

```text
new_ionic_SL/
  backend/
    app/
    requirements.txt
    run.py
  frontend/
    src/
    package.json
  data/
    solid_electrolyte_500.csv
    liquid_electrolyte_500.csv
  models/
    alignn_solid.pth
    alignn_liquid.pth
```

File: data/solid_electrolyte_expanded.csv (part 2 of 2)
phase,formula,temperature_c,ionic_conductivity_s_cm,log10_ionic_conductivity,family,chemical_family,source_doi
solid,Li1.1Sc0.1Ti1.9(PO4)3,25,1.58E-04,-3.801342913,NASICON,Oxides,10.1016/0167-2738(86)90179-7
solid,Li1.1Y0.1Hf1.9(PO4)3,25,9.18E-05,-4.037157319,NASICON,Oxides,10.1016/0167-2738(93)90387-I
solid,Li1.2Al0.2Ge0.8Ti(PO4)3,25,3.00E-05,-4.522878745,NASICON,Oxides,10.1021/cm021717j
solid,Li1.2Al0.2Ge1.0Ti0.8(PO4)3,25,3.00E-05,-4.522878745,NASICON,Oxides,10.1021/cm021717j
solid,Li1.2Al1.1Ta0.9(PO4)3,30,6.50E-07,-6.187086643,NASICON,Oxides,10.1039/A807007E
solid,Li1.2Cr0.2Hf1.8(PO4)3,25,2.54E-07,-6.595166283,NASICON,Oxides,10.1016/0167-2738(93)90387-I
solid,Li1.2Cr0.2Ti1.8(PO4)3,25,1.83E-05,-4.73754891,NASICON,Oxides,10.1149/1.2086597
solid,Li1.2Fe0.2Hf1.8(PO4)3,25,1.70E-04,-3.769551079,NASICON,Oxides,10.1016/0167-2738(93)90387-I
solid,Li1.2Fe0.2Ti1.8(PO4)3,25,3.51E-04,-3.454692884,NASICON,Oxides,10.1149/1.2086597
solid,Li1.2In0.2Hf1.8(PO4)3,25,1.32E-04,-3.879426069,NASICON,Oxides,10.1016/0167-2738(93)90387-I
solid,Li1.2In0.2Ti1.8(PO4)3,25,4.01E-04,-3.396855627,NASICON,Oxides,10.1149/1.2086597
solid,Li1.2La0.2Ti1.8(PO4)3,25,5.28E-04,-3.277366077,NASICON,Oxides,10.1149/1.2096693
solid,Li1.2Lu0.2Hf1.8(PO4)3,25,9.79E-05,-4.009217308,NASICON,Oxides,10.1016/0167-2738(93)90387-I
solid,Li1.2Sc0.2Hf1.8(PO4)3,25,5.86E-05,-4.232102384,NASICON,Oxides,10.1016/0167-2738(93)90387-I
solid,Li1.2Sc0.2Ti0.2Zr1.5(PO4)3,25,3.10E-07,-6.508638306,NASICON,Oxides,10.1016/0167-2738(86)90179-7
solid,Li1.2Sc0.2Ti1.6Zr0.2(PO4)3,25,1.20E-04,-3.920818754,NASICON,Oxides,10.1016/0167-2738(86)90179-7
solid,Li1.2Sc0.2Ti1.8(PO4)3,25,2.46E-04,-3.609064893,NASICON,Oxides,10.1016/0167-2738(86)90179-7
solid,Li1.2Ti1.8Sc0.2(PO4)3,25,2.31E-04,-3.63638802,NASICON,Oxides,10.1021/acs.inorgchem.6b02274
solid,Li1.2Y0.2Hf1.8(PO4)3,25,3.19E-05,-4.496209317,NASICON,Oxides,10.1016/0167-2738(93)90387-I
solid,Li1.2Y0.2Ti1.8(PO4)3,25,5.04E-04,-3.297569464,NASICON,Oxides,10.1149/1.2086597
solid,Li1.35Al0.35Ge0.2Ti1.45(PO4)3,25,6.18E-04,-3.209011525,NASICON,Oxides,10.3389/fenrg.2016.00012
solid,Li1.3Al0.15Y0.15Ti1.7(PO4)3,25,1.90E-05,-4.721246399,NASICON,Oxides,10.1016/j.ssi.2012.05.011
solid,Li1.3Al0.1Sc0.2Ti1.7(PO4)3,25,4.26E-04,-3.370590401,NASICON,Oxides,10.1007/s10008-012-1780-x
solid,Li1.3Al0.1Y0.2Ti1.7(PO4)3,25,7.30E-05,-4.13667714,NASICON,Oxides,10.1016/j.ssi.2012.05.011
solid,Li1.3Al0.2Sc0.1Ti1.7(PO4)3,25,2.69E-04,-3.57024772,NASICON,Oxides,10.1007/s10008-012-1780-x
solid,Li1.3Al0.2Y0.1Ti1.7(PO4)3,25,1.20E-04,-3.920818754,NASICON,Oxides,10.1016/j.ssi.2012.05.011
solid,Li1.3Al0.3Ge1.7(PO4)3,25,3.90E-05,-4.408935393,NASICON,Oxides,10.1016/S0955-2219(99)00055-2
solid,Li1.3Al0.3Ti1.7(PO4)3,24.85,6.20E-03,-2.207608311,NASICON,Oxides,10.1016/j.ssi.2014.07.018
solid,Li1.3Al0.3Ti1.7(PO4)3,24.85,1.21E-03,-2.91721463,NASICON,Oxides,10.1016/j.ssi.2016.07.010
solid,Li1.3Al0.3Ti1.7(PO4)3,25,2.16E-03,-2.665546249,NASICON,Oxides,10.1149/1.2086597
solid,Li1.3Al0.3Ti1.7(PO4)3,25,3.00E-03,-2.522878745,NASICON,Oxides,10.1016/S0955-2219(99)00055-2
solid,Li1.3Cr0.3Ge1.7(PO4)3,25,3.69E-05,-4.432973634,NASICON,Oxides,10.1016/0167-2738(88)90368-2
solid,Li1.3Cr0.3Ge1.7(PO4)3,25,2.44E-05,-4.612610174,NASICON,Oxides,10.1246/bcsj.65.2200
solid,Li1.3Cr0.3Hf1.7(PO4)3,25,5.26E-07,-6.279014256,NASICON,Oxides,10.1016/0167-2738(93)90387-I
solid,Li1.3Cr0.3Ti1.7 (PO4)3,25,3.53E-05,-4.452225295,NASICON,Oxides,10.1149/1.2086597
solid,Li1.3Eu0.3Ti1.7(PO4)3,25,6.00E-05,-4.22184875,NASICON,Oxides,10.1016/0167-2738(94)90299-2
solid,Li1.3Fe0.3Ge1.7(PO4)3,25,3.67E-05,-4.435333936,NASICON,Oxides,10.1246/bcsj.65.2200
solid,Li1.3Fe0.3Hf1.7(PO4)3,25,5.40E-05,-4.26760624,NASICON,Oxides,10.1016/0167-2738(93)90387-I
solid,Li1.3In0.3Ge1.7(PO4)3,25,9.22E-06,-5.035269079,NASICON,Oxides,10.1246/bcsj.65.2200
solid,Li1.3In0.3Hf1.7(PO4)3,25,1.00E-05,-5,NASICON,Oxides,10.1016/0167-2738(86)90179-7
solid,Li1.3In0.3Hf1.7(PO4)3,25,1.42E-04,-3.847711656,NASICON,Oxides,10.1016/0167-2738(93)90387-I
solid,Li1.3La0.3Ti1.7(PO4)3,25,5.28E-04,-3.277366077,NASICON,Oxides,10.1149/1.2096693
solid,Li1.3Lu0.3Hf1.7(PO4)3,25,3.56E-05,-4.448550002,NASICON,Oxides,10.1016/0167-2738(93)90387-I
solid,Li1.3Sc0.3Ge1.7(PO4)3,25,2.98E-05,-4.525783736,NASICON,Oxides,10.1246/bcsj.65.2200
solid,Li1.3Sc0.3Hf1.7(PO4)3,25,8.32E-05,-4.079876674,NASICON,Oxides,10.1016/0167-2738(93)90387-I
solid,Li1.3Sc0.3Ti1.7(PO4)3,25,5.68E-04,-3.245651664,NASICON,Oxides,10.1016/0167-2738(86)90179-7
solid,Li1.3Sc0.3Ti1.7(PO4)3,25,7.94E-04,-3.100179498,NASICON,Oxides,10.1149/1.2086597
solid,Li1.3Y0.3Hf1.7(PO4)3,25,3.19E-05,-4.496209317,NASICON,Oxides,10.1016/0167-2738(93)90387-I
solid,Li1.3Y0.3Ti1.7(PO4)3,25,5.54E-04,-3.256490235,NASICON,Oxides,10.1149/1.2086597
solid,Li1.40Al0.4Ge0.2Ti1.4(PO4)3,25,1.00E-03,-3,NASICON,Oxides,10.3389/fenrg.2016.00012
solid,Li1.45Al0.45Ge0.2Ti1.35(PO4)3,25,1.01E-03,-2.995678626,NASICON,Oxides,10.3389/fenrg.2016.00012
solid,Li1.45Al0.45Ti1.55(PO4),25,2.90E-04,-3.537602002,NASICON,Oxides,10.5796/electrochemistry.82.870
solid,Li1.4Al0.4Ge0.2Ti1.4(PO4)3,25,1.29E-03,-2.88941029,NASICON,Oxides,10.1016/j.ssi.2013.09.022
solid,Li1.4Al0.4Ge0.8Ti0.8(PO4)3,25,6.00E-05,-4.22184875,NASICON,Oxides,10.1021/cm021717j
solid,Li1.4Al0.4Ge1.0Ti0.6(PO4)3,25,8.00E-05,-4.096910013,NASICON,Oxides,10.1021/cm021717j
solid,Li1.4Al0.4Ge1.2Ti0.4(PO4)3,25,3.43E-04,-3.46470588,NASICON,Oxides,10.1016/j.ssi.2013.09.022
solid,Li1.4Al0.4Ge1.6(PO4)3,25,1.77E-04,-3.752026734,NASICON,Oxides,10.1016/j.ssi.2013.09.022
solid,Li1.4Al0.4Ti1.6(PO4)3,24.85,5.63E-03,-2.249491605,NASICON,Oxides,10.1039/C5TA08545D
solid,Li1.4Cr0.4Ti1.6(PO4)3,25,1.50E-04,-3.823908741,NASICON,Oxides,10.1149/1.2086597
solid,Li1.4Fe0.4Ti1.6(PO4)3,25,3.86E-04,-3.413412695,NASICON,Oxides,10.1149/1.2086597
solid,Li1.4In0.4Hf1.6(PO4)3,25,1.42E-04,-3.847711656,NASICON,Oxides,10.1016/0167-2738(93)90387-I
solid,Li1.4In0.4Ti1.6(PO4)3,25,3.00E-04,-3.522878745,NASICON,Oxides,10.1149/1.2086597
solid,Li1.4La0.4Ti1.6(PO4)3,25,4.97E-04,-3.303643611,NASICON,Oxides,10.1149/1.2096693
solid,Li1.4Lu0.4Hf1.6(PO4)3,25,2.06E-05,-4.68613278,NASICON,Oxides,10.1016/0167-2738(93)90387-I
solid,Li1.4Sc0.4Hf1.6(PO4)3,25,6.17E-05,-4.209714836,NASICON,Oxides,10.1016/0167-2738(93)90387-I
solid,Li1.4Sc0.4Ti1.6(PO4)3,25,5.15E-04,-3.288192771,NASICON,Oxides,10.1149/1.2086597
solid,Li1.4Y0.4Hf1.6(PO4)3,25,2.09E-05,-4.679853714,NASICON,Oxides,10.1016/0167-2738(93)90387-I
solid,Li1.4Y0.4Ti1.6(PO4)3,25,6.10E-04,-3.214670165,NASICON,Oxides,10.1149/1.2096693
solid,Li1.50Al0.50Ge0.2Ti1.3(PO4)3,25,7.37E-04,-3.132532512,NASICON,Oxides,10.3389/fenrg.2016.00012
solid,Li1.55Al0.55Ge0.2Ti1.25(PO4)3,25,7.02E-05,-4.153662888,NASICON,Oxides,10.3389/fenrg.2016.00012
solid,Li1.5Al0.5Ge1.5(PO4)3,25,2.18E-04,-3.661543506,NASICON,Oxides,10.1016/S0167-2738(97)00434-7
solid,Li1.5Al0.5Ge1.5(PO4)3,25,2.80E-04,-3.552841969,NASICON,Oxides,10.1016/S0955-2219(99)00055-2
solid,Li1.5Al0.5Ti1.5(PO4)3,25,1.10E-05,-4.958607315,NASICON,Oxides,10.1021/cm010528i
solid,Li1.5Cr0.5Hf1.5(PO4)3,25,1.18E-07,-6.928117993,NASICON,Oxides,10.1016/0167-2738(93)90387-I
solid,Li1.5Cr0.5Ti1.5(PO4)3,25,3.91E-04,-3.407823243,NASICON,Oxides,10.1149/1.2086597
solid,Li1.5Fe0.5Ti1.5(PO4)3,25,1.75E-04,-3.756961951,NASICON,Oxides,10.1149/1.2086597
solid,Li1.5Ga0.5Ge1.5(PO4)3,25,1.17E-04,-3.931814138,NASICON,Oxides,10.1246/bcsj.65.2200
solid,Li1.5In0.5Ge1.5(PO4)3,25,5.75E-06,-5.240332155,NASICON,Oxides,10.1246/bcsj.65.2200
solid,Li1.5In0.5Ti1.5(PO4)3,25,2.04E-04,-3.690369833,NASICON,Oxides,10.1149/1.2086597
solid,Li1.5La0.5Ti1.5(PO4)3,25,2.82E-04,-3.549750892,NASICON,Oxides,10.1149/1.2096693
solid,Li1.5Sc0.5Ge1.5(PO4)3,25,2.51E-05,-4.600326279,NASICON,Oxides,10.1246/bcsj.65.2200
solid,Li1.5Y0.5Ti1.5(PO4)3,25,5.44E-05,-4.2644011,NASICON,Oxides,10.1149/1.2086597
solid,Li1.6Al0.6Ge0.8(PO4)3,24.85,7.00E-04,-3.15490196,NASICON,Oxides,10.1021/cm021717j
solid,Li1.6Al0.6Ge0.8Ti0.6(PO4)3,25,1.10E-04,-3.958607315,NASICON,Oxides,10.1021/cm021717j
solid,Li1.6Al0.6Ge1.0Ti0.4(PO4)3,25,5.00E-05,-4.301029996,NASICON,Oxides,10.1021/cm021717j
solid,Li1.6Al0.6Ge1.4(PO4)3,25,1.40E-04,-3.853871964,NASICON,Oxides,10.1016/S0955-2219(99)00055-2
solid,Li1.6Cr0.6Ti1.4(PO4)3,25,1.47E-04,-3.832682665,NASICON,Oxides,10.1149/1.2086597
solid,Li1.6Ga0.6Ti1.4(PO4)3,25,1.30E-05,-4.886056648,NASICON,Oxides,10.1016/0167-2738(86)90176-1
solid,Li1.7Al0.7Ge1.3(PO4)3,25,1.50E-04,-3.823908741,NASICON,Oxides,10.1016/S0955-2219(99)00055-2
solid,Li1.7Al0.7Ti1.3(PO4)3,25,3.70E-05,-4.431798276,NASICON,Oxides,10.1016/S0955-2219(99)00055-2
solid,Li1.7Fe0.7Ge1.3(PO4)3,25,2.37E-05,-4.625251654,NASICON,Oxides,10.1246/bcsj.65.2200
solid,Li1.7Ga0.7Ge1.3(PO4)3,25,2.43E-05,-4.614393726,NASICON,Oxides,10.1246/bcsj.65.2200
solid,Li1.8Al0.8Ge0.8Ti0.4(PO4)3,25,7.00E-05,-4.15490196,NASICON,Oxides,10.1021/cm021717j
solid,Li1.8Al0.8Ge1.0Ti0.2(PO4)3,25,3.00E-05,-4.522878745,NASICON,Oxides,10.1021/cm021717j
solid,Li1.8Sc0.8Ti1.2(PO4)3,25,8.80E-04,-3.055517328,NASICON,Oxides,10.1016/0167-2738(86)90179-7
solid,Li2CrTi(PO4)3,25,4.41E-07,-6.355561411,NASICON,Oxides,10.1016/S0167-2738(96)00565-6
solid,Li2CrZr(PO4)3,25,5.91E-07,-6.228412519,NASICON,Oxides,10.1016/S0167-2738(96)00565-6
solid,Li2FeTi(PO4)3,25,3.34E-07,-6.476253533,NASICON,Oxides,10.1016/S0167-2738(96)00565-6
solid,Li2FeZr(PO4)3,25,1.44E-07,-6.841637508,NASICON,Oxides,10.1016/S0167-2738(96)00565-6
solid,Li2InHf(PO4)3,25,2.74E-08,-7.562249437,NASICON,Oxides,10.1016/S0167-2738(96)00565-6
solid,Li2InTi(PO4)3,25,8.30E-06,-5.080921908,NASICON,Oxides,10.1016/S0167-2738(96)00565-6
solid,Li2InZr(PO4)3,25,8.22E-08,-7.085128182,NASICON,Oxides,10.1016/S0167-2738(96)00565-6
solid,Li3Al0.4Sc1.6(PO4)3,25,1.28E-05,-4.89279003,NASICON,Oxides,10.1016/0167-2738(93)90015-U
solid,LiAlSb(PO4)3,30,3.17E-08,-7.498940738,NASICON,Oxides,10.1063/1.2357843
solid,LiAlTa(PO4)3,30,6.50E-07,-6.187086643,NASICON,Oxides,10.1039/A807007E
solid,LiCrSb(PO4)3,30,3.57E-10,-9.447331784,NASICON,Oxides,10.1063/1.2357843
solid,LiFeSb(PO4)3,30,1.37E-06,-5.863279433,NASICON,Oxides,10.1063/1.2357843
solid,LiGe2(PO4)3,21.23,1.00E-06,-6,NASICON,Oxides,10.1016/S0167-2738(97)00434-7
solid,LiGe2(PO4)3,25,7.20E-07,-6.142667504,NASICON,Oxides,10.1021/jp9085602
solid,LiHf2(PO4)3,25,3.80E-06,-5.420216403,NASICON,Oxides,10.1016/B978-0-08-021592-1.50024-6
solid,LiHfTi(PO4)3,23,5.63E-07,-6.249491605,NASICON,Oxides,10.1016/0025-5408(89)90129-3
solid,LiSn2(PO4)3,25,2.00E-09,-8.698970004,NASICON,Oxides,10.1149/1.2220723
solid,LiTi0.1Zr1.9(PO4)3,25,3.20E-08,-7.494850022,NASICON,Oxides,10.1016/0167-2738(86)90179-7
solid,LiTi0.2Zr1.8(PO4)3,25,5.60E-08,-7.251811973,NASICON,Oxides,10.1016/0167-2738(86)90179-7
solid,LiTi0.5Zr1.5(PO4)3,25,6.20E-08,-7.207608311,NASICON,Oxides,10.1016/0167-2738(86)90179-7
solid,LiTi1.8Zr0.2(PO4)3,25,8.50E-08,-7.070581074,NASICON,Oxides,10.1016/0167-2738(86)90179-7
solid,LiTi2(PO4)3,24.85,3.83E-07,-6.416801226,NASICON,Oxides,10.1021/jp973296c
solid,LiTi2(PO4)3,25,7.20E-05,-4.142667504,NASICON,Oxides,10.1007/s11164-013-1348-0
solid,LiTi2P3O12,30,4.00E-07,-6.397940009,NASICON,Oxides,10.1016/0167-2738(94)90332-8
solid,LiTiZr(PO4)3,25,4.00E-08,-7.397940009,NASICON,Oxides,10.1016/0167-2738(86)90179-7
solid,LiZr2(PO4)3,25,3.30E-06,-5.48148606,NASICON,Oxides,10.1016/0167-2738(90)90188-W
solid,LiZr2(PO4)3,25,5.00E-08,-7.301029996,NASICON,Oxides,10.1016/j.jpowsour.2013.03.175
solid,LiZr2P3O12,30,5.00E-08,-7.301029996,NASICON,Oxides,10.1016/0167-2738(94)90332-8
solid,LiFePO4 ,30,1.10E-09,-8.958607315,Olivine,Oxides,10.1016/j.ssi.2008.06.028
solid,(La0.5Li0.5)TiO3,25,1.00E-03,-3,Perovskite,Oxides,10.1016/0167-2738(94)90309-3
solid,La0.51Li0.36Ti0.95W0.05O3,25,7.30E-04,-3.13667714,Perovskite,Oxides,10.1007/BF02375549
solid,La0.54Li0.36TiO3,25,8.90E-04,-3.050609993,Perovskite,Oxides,10.1007/BF02375549
solid,La0.55Li0.36Ti0.95Ge0.05O3,25,3.60E-04,-3.443697499,Perovskite,Oxides,10.1007/BF02375549
solid,La0.55Li0.36Ti0.95Mn0.05O3,25,1.90E-04,-3.721246399,Perovskite,Oxides,10.1007/BF02375549
solid,La0.55Li0.36Ti0.95Ru0.05O3,25,5.20E-05,-4.283996656,Perovskite,Oxides,10.1007/BF02375549
solid,La0.55Li0.36Ti0.995Al0.005O3,25,1.10E-03,-2.958607315,Perovskite,Oxides,10.1007/BF02375549
solid,La0.57Li0.29TiO3,26.85,1.60E-03,-2.795880017,Perovskite,Oxides,10.1016/j.jpowsour.2012.11.098
solid,La0.58Li0.36Ti0.95Mg0.05O3,25,2.10E-04,-3.677780705,Perovskite,Oxides,10.1007/BF02375549
solid,Li0.245La0.592Ti0.98Mn0.02O3,25,1.00E-03,-3,Perovskite,Oxides,10.1006/jssc.1998.7904
solid,Li0.24La0.59TiO3,29,7.60E-05,-4.119186408,Perovskite,Oxides,10.1016/j.ssi.2009.08.002
solid,Li0.34La0.51TiO2.94,27,1.02E-03,-2.991399828,Perovskite,Oxides,10.1016/0038-1098(93)90841-A
solid,Li2Ti0.75Ta0.25O3.125,300,9.00E-05,-4.045757491,Rocksalt,Oxides,10.1016/j.fusengdes.2010.04.003
solid,Li2.1OH0.9Cl,26,8.05E-08,-7.09420412,Anti-Perovskite,Oxides and Other Anions,10.1002/aenm.201700971
solid,Li2.4OH0.6Cl,26,8.90E-08,-7.050609993,Anti-Perovskite,Oxides and Other Anions,10.1002/aenm.201700971
solid,Li2.7OH0.3Cl,26,7.30E-09,-8.13667714,Anti-Perovskite,Oxides and Other Anions,10.1002/aenm.201700971
solid,Li2OHBr,22.06,5.40E-07,-6.26760624,Anti-Perovskite,Oxides and Other Anions,10.1002/aenm.201700971
solid,Li2OHCl,26,7.11E-08,-7.148130399,Anti-Perovskite,Oxides and Other Anions,10.1002/aenm.201700971
solid,Li3OBr,25,1.06E-06,-5.974694135,Anti-Perovskite,Oxides and Other Anions,10.1016/j.ssi.2015.11.027
solid,Li6PO5Cl,25,1.00E-09,-9,Argyrodite,Oxides and Other Anions,10.1002/zaac.201000121
solid,LiP0.9I0.1O2.7,25,3.98E-04,-3.400116928,Glass,Oxides and Other Anions,10.1007/s11581-008-0252-x
solid,Li3.2PO3.1N0.7,25,5.00E-07,-6.301029996,LISICON,Oxides and Other Anions,10.1016/j.ssi.2005.10.021
solid,Li2NaBP2O8,25,4.400000E-18,-17.356547324,Borophosphates,Phosphates and Borates,10.1016/j.jssc.2014.11.024
solid,Li3BP2O8,25,9.600000E-12,-11.017728767,Borophosphates,Phosphates and Borates,10.1039/C3DT52917G
solid,Li4P2O7,25,1.000000E-10,-10.000000000,diphosphate,Phosphates and Borates,10.1016/j.jssc.2013.12.015
solid,Li9Mg3(PO4)4F3,25,1.000000E-10,-10.000000000,fluorophosphates,Phosphates and Borates,10.1039/c3ta15264b
solid,Li3.5Zn0.5Ga0.5(PO4)2,25,1.000000E-10,-10.000000000,phosphates,Phosphates and Borates,10.1021/acs.chemmater.7b05139
solid,Li3.7Zn0.7Ga0.3(PO4)2,25,5.650000E-12,-11.247951552,phosphates,Phosphates and Borates,10.1021/acs.chemmater.7b05139
solid,Li3P,25,7.030000E-04,-3.153044675,phosphates,Phosphates and Borates,10.1016/0167-2738(89)90438-4
solid,Li4Zn(PO4)2,25,5.550000E-18,-17.255707017,phosphates,Phosphates and Borates,10.1021/acs.chemmater.7b05139
solid,Li8GeP4,25,1.800000E-05,-4.744727495,phosphates,Phosphates and Borates,10.1021/acs.chemmater.8b02759
solid,LiGd(PO3)4,25,1.000000E-10,-10.000000000,phosphates,Phosphates and Borates,10.1016/j.jssc.2006.06.003
solid,Pb6.12Ca1.9Li1.96(PO4)6,25,1.000000E-10,-10.000000000,phosphates,Phosphates and Borates,10.1006/jssc.2002.9596
solid,Li2BaP2O7,25,1.598810E-17,-16.796203144,pyrophosphate,Phosphates and Borates,10.1007/s11581-014-1261-6
solid,Li4SnS4,25,7.000000E-05,-4.154901960,Chalcogenidotetrelates,Sulfides and Chalcogenides,10.1021/cm3011315
solid,Li4SnSe4,25,2.000000E-05,-4.698970004,Chalcogenidotetrelates,Sulfides and Chalcogenides,10.1021/cm400541n
solid,Li10(Ge0.416Sn0.584)P2S12,25,7.430000E-03,-2.129011186,LGPS,Sulfides and Chalcogenides,10.1021/acs.chemmater.8b00266
solid,Li10(Ge0.776Sn0.224)P2S12,25,1.410000E-02,-1.850780887,LGPS,Sulfides and Chalcogenides,10.1021/acs.chemmater.8b00266
solid,Li10.05Ge1.05P1.95S12,25,1.220000E-02,-1.913640169,LGPS,Sulfides and Chalcogenides,10.1039/c4ta05231e
solid,Li10.2(Sn0.2Si0.8)1.2P1.8S12,25,7.820000E-03,-2.106793247,LGPS,Sulfides and Chalcogenides,10.1021/acs.chemmater.7b00886
solid,Li10.2Ge1.2P1.8S12,25,1.320000E-02,-1.879426069,LGPS,Sulfides and Chalcogenides,10.1039/c4ta05231e
solid,Li10.35(Sn0.27Si1.08)P1.65S12,25,1.100000E-02,-1.958607315,LGPS,Sulfides and Chalcogenides,10.1021/acs.chemmater.7b00886
solid,Li10.35Ge1.35P1.65S12,25,1.440000E-02,-1.841637508,LGPS,Sulfides and Chalcogenides,10.1039/c4ta05231e
solid,Li10.35Si1.35P1.65S12,25,6.500000E-03,-2.187086643,LGPS,Sulfides and Chalcogenides,10.1107/s2052520615022283
solid,Li10.5(Sn0.2Si0.8)1.5P1.5S12,25,8.790000E-03,-2.056011125,LGPS,Sulfides and Chalcogenides,10.1021/acs.chemmater.7b00886
solid,Li10.5Ge1.5P1.5S12,25,1.100000E-02,-1.958607315,LGPS,Sulfides and Chalcogenides,10.1039/c4ta05231e
solid,Li10GeP2S12,25,1.210000E-02,-1.917214630,LGPS,Sulfides and Chalcogenides,10.1039/c4ta05231e|10.1021/acs.chemmater.7b00886
solid,Li10GeP2S12,25,2.460000E-02,-1.609064893,LGPS,Sulfides and Chalcogenides,10.1021/acs.chemmater.8b00266
solid,Li10GeP2S12,25,1.200000E-02,-1.920818754,LGPS,Sulfides and Chalcogenides,10.1038/nmat3066
solid,Li10GeP2S12,25,1.430000E-03,-2.844663963,LGPS,Sulfides and Chalcogenides,10.1016/j.ssi.2017.01.014
solid,Li10SiP2S12,25,2.300000E-03,-2.638272164,LGPS,Sulfides and Chalcogenides,10.1149/2.0501412jes
solid,Li10SnP2S12,25,7.000000E-03,-2.154901960,LGPS,Sulfides and Chalcogenides,10.1021/ja407393y
solid,Li10SnP2S12,25,3.980000E-03,-2.400116928,LGPS,Sulfides and Chalcogenides,10.1021/acs.chemmater.8b00266
solid,Li3.25Sn0.25P0.75S4,25,3.600000E-03,-2.443697499,LGPS,Sulfides and Chalcogenides,10.1039/c4fd00143e
solid,Li3.26Sn0.26P0.74S4,25,4.530000E-03,-2.343901798,LGPS,Sulfides and Chalcogenides,10.1039/c4fd00143e
solid,Li3.27Sn0.27P0.73S4,25,4.960000E-03,-2.304518324,LGPS,Sulfides and Chalcogenides,10.1039/c4fd00143e
solid,Li3.285Sn0.28P0.72S4,25,4.360000E-03,-2.360513511,LGPS,Sulfides and Chalcogenides,10.1039/c4fd00143e
solid,Li3.335Sn0.33P0.67S4,25,3.730000E-03,-2.428291168,LGPS,Sulfides and Chalcogenides,10.1039/c4fd00143e
solid,Li3.3Sn0.3P0.7S4,25,3.650000E-03,-2.437707136,LGPS,Sulfides and Chalcogenides,10.1039/c4fd00143e
solid,Li3.425Si0.425P0.575S4,25,5.650000E-03,-2.247951552,LGPS,Sulfides and Chalcogenides,10.1039/c4fd00143e
solid,Li3.45Si0.45P0.55S4,25,6.730000E-03,-2.171984936,LGPS,Sulfides and Chalcogenides,10.1039/c4fd00143e
solid,Li3.475Si0.475P0.525S4,25,5.270000E-03,-2.278189385,LGPS,Sulfides and Chalcogenides,10.1039/c4fd00143e
solid,Li3.4Si0.4P0.6S4,25,4.210000E-03,-2.375717904,LGPS,Sulfides and Chalcogenides,10.1039/c4fd00143e
solid,Li7GePS8,25,7.000000E-03,-2.154901960,LGPS,Sulfides and Chalcogenides,10.1039/c3ee41728j
solid,Li9.2Ba0.4GeP2S12,25,3.160000E-04,-3.500312917,LGPS,Sulfides and Chalcogenides,10.1016/j.ssi.2017.01.014
solid,Li9.4Ba0.3GeP2S12,25,7.070000E-04,-3.150580586,LGPS,Sulfides and Chalcogenides,10.1016/j.ssi.2017.01.014
solid,Li9.6Ba0.2GeP2S12,25,5.720000E-04,-3.242603971,LGPS,Sulfides and Chalcogenides,10.1016/j.ssi.2017.01.014
solid,Li9.81Sn0.81P2.19S12,25,5.500000E-03,-2.259637311,LGPS,Sulfides and Chalcogenides,10.1107/s2052520615022283
solid,Li9.8Ba0.1GeP2S12,25,5.610000E-04,-3.251037139,LGPS,Sulfides and Chalcogenides,10.1016/j.ssi.2017.01.014
solid,Li9Ba0.5GeP2S12,25,9.980000E-05,-4.000869459,LGPS,Sulfides and Chalcogenides,10.1016/j.ssi.2017.01.014
solid,Li6.5O8P1.5Si0.5,25,4.490000E-07,-6.347753659,LISICON,Sulfides and Chalcogenides,10.1021/jacs.5b04444
solid,Li7.22Si1.5P0.5O8,25,1.640000E-07,-6.785156152,LISICON,Sulfides and Chalcogenides,10.1021/jacs.5b04444
solid,Li(Ti0.4Sn1.6)(PO4)3,25,3.150000E-06,-5.501689446,NASICON,Sulfides and Chalcogenides,10.1016/j.physb.2011.11.006
solid,Li(Ti0.6Sn1.4)(PO4)3,25,9.420000E-06,-5.025949097,NASICON,Sulfides and Chalcogenides,10.1016/j.physb.2011.11.006
solid,Li(Ti1.4Sn0.6)(PO4)3,25,2.280000E-05,-4.642065153,NASICON,Sulfides and Chalcogenides,10.1016/j.physb.2011.11.006
solid,Li1.2Sc0.2Ti1.8(PO4)3,25,6.900000E-04,-3.161150909,NASICON,Sulfides and Chalcogenides,10.1149/1.2086597
solid,Li1.2Ti2Si0.2P2.8O12,25,8.600000E-05,-4.065501549,NASICON,Sulfides and Chalcogenides,10.1149/1.2086597
solid,Li1.3Al0.15Sc0.15Ti1.7(PO4)3,25,1.240000E-03,-2.906578315,NASICON,Sulfides and Chalcogenides,10.1016/j.ssi.2012.03.045
solid,Li1.3Al0.1Sc0.2Ti1.7(PO4)3,25,4.290000E-04,-3.367542708,NASICON,Sulfides and Chalcogenides,10.1016/j.ssi.2012.03.045
solid,Li1.3Al0.2Sc0.1Ti1.7(PO4)3,25,9.720000E-04,-3.012333735,NASICON,Sulfides and Chalcogenides,10.1016/j.ssi.2012.03.045
solid,Li1.3Sc0.3Ti1.7(PO4)3,25,4.520000E-04,-3.344861565,NASICON,Sulfides and Chalcogenides,10.1016/j.ssi.2012.03.045
solid,Li1.3Ti2Si0.3P2.7O12,25,3.200000E-04,-3.494850022,NASICON,Sulfides and Chalcogenides,10.1149/1.2086597
solid,Li2Sr2Al(PO4)3,25,1.000000E-10,-10.000000000,NASICON,Sulfides and Chalcogenides,10.1016/j.jssc.2016.08.006
solid,Li10Ge0.33Sn0.66P2S12,25,4.800000E-03,-2.318758763,OBELiX,Sulfides and Chalcogenides,10.1021/jacs.0c10735
solid,Li10Ge0.66Sn0.33P2S12,25,6.400000E-03,-2.193820026,OBELiX,Sulfides and Chalcogenides,10.1021/jacs.0c10735
solid,Li10GeP2S12,25,7.600000E-03,-2.119186408,OBELiX,Sulfides and Chalcogenides,10.1021/jacs.0c10735
solid,Li10SnP2S12,25,3.800000E-03,-2.420216403,OBELiX,Sulfides and Chalcogenides,10.1021/jacs.0c10735
solid,Li17Sb13S28,25,1.050000E-09,-8.978810701,OBELiX,Sulfides and Chalcogenides,10.1002/chem.201502052
solid,Li3(Mo8S8O8(OH)8(HWO5(H2O)))*(H2O)18,25,3.800000E-07,-6.420216403,OBELiX,Sulfides and Chalcogenides,10.1002/1521-3765(20020118)8:2<349::aid-chem349>3.0.co;2-5
solid,Li4Ge0.25Sn0.75Se4,25,8.300000E-07,-6.080921908,OBELiX,Sulfides and Chalcogenides,10.1021/acs.chemmater.0c04150
solid,Li4Ge0.50Sn0.50Se4,25,1.800000E-06,-5.744727495,OBELiX,Sulfides and Chalcogenides,10.1021/acs.chemmater.0c04150
solid,Li4Ge0.75Sn0.25Se4,25,6.000000E-06,-5.221848750,OBELiX,Sulfides and Chalcogenides,10.1021/acs.chemmater.0c04150
solid,Li4GeS2Se2,25,2.800000E-05,-4.552841969,OBELiX,Sulfides and Chalcogenides,10.1021/acs.chemmater.0c04150
solid,Li4GeS3Se,25,8.500000E-06,-5.070581074,OBELiX,Sulfides and Chalcogenides,10.1021/acs.chemmater.0c04150
solid,Li4GeSSe3,25,1.500000E-05,-4.823908741,OBELiX,Sulfides and Chalcogenides,10.1021/acs.chemmater.0c04150
solid,Li4GeSe4,25,5.000000E-06,-5.301029996,OBELiX,Sulfides and Chalcogenides,10.1021/acs.chemmater.0c04150
solid,Li4SnS2Se2,25,3.600000E-05,-4.443697499,OBELiX,Sulfides and Chalcogenides,10.1021/acs.chemmater.0c04150
solid,Li4SnS3Se,25,7.500000E-05,-4.124938737,OBELiX,Sulfides and Chalcogenides,10.1021/acs.chemmater.0c04150
solid,Li4SnSSe3,25,9.500000E-07,-6.022276395,OBELiX,Sulfides and Chalcogenides,10.1021/acs.chemmater.0c04150
solid,Li4SnSe4,25,4.500000E-08,-7.346787486,OBELiX,Sulfides and Chalcogenides,10.1021/acs.chemmater.0c04150
solid,Li6SrLa2Nb2O12,25,4.200000E-06,-5.376750710,OBELiX,Sulfides and Chalcogenides,10.1111/j.1551-2916.2005.00060.x
solid,Li7P3S11,25,3.200000E-03,-2.494850022,OBELiX,Sulfides and Chalcogenides,10.1039/c3ee41655k|10.1016/j.ssi.2007.05.020|10.1016/j.ssi.2006.04.017
solid,Li7P3S11,25,8.600000E-03,-2.065501549,OBELiX,Sulfides and Chalcogenides,10.1021/acs.chemmater.6b02163
solid,Li6SiO4Cl2,25,1.000000E-10,-10.000000000,argyrodite,Sulfides and Chalcogenides,10.1021/acs.chemmater.1c00157
solid,Li6.025P0.975Si0.025S5Br,25,8.780000E-04,-3.056505484,argyrodites,Sulfides and Chalcogenides,10.1039/c7ta08581h
solid,Li6.05P0.95Si0.05S5Br,25,4.370000E-04,-3.359518563,argyrodites,Sulfides and Chalcogenides,10.1039/c7ta08581h
solid,Li6.075P0.925Si0.075S5Br,25,8.730000E-04,-3.058985756,argyrodites,Sulfides and Chalcogenides,10.1039/c7ta08581h
solid,Li6.125P0.875Si0.125S5Br,25,9.020000E-04,-3.044793462,argyrodites,Sulfides and Chalcogenides,10.1039/c7ta08581h
solid,Li6.15P0.85Ge0.15S5I,25,3.930000E-05,-4.405607450,argyrodites,Sulfides and Chalcogenides,10.1021/jacs.8b10282
solid,Li6.175P0.825Si0.175S5Br,25,9.310000E-04,-3.031050319,argyrodites,Sulfides and Chalcogenides,10.1039/c7ta08581h
solid,Li6.1P0.90Ge0.1S5I,25,8.860000E-06,-5.052566278,argyrodites,Sulfides and Chalcogenides,10.1021/jacs.8b10282
solid,Li6.1P0.95Si0.1S5Br,25,7.990000E-04,-3.097453221,argyrodites,Sulfides and Chalcogenides,10.1039/c7ta08581h
solid,Li6.225P0.775Si0.225S5Br,25,1.080000E-03,-2.966576245,argyrodites,Sulfides and Chalcogenides,10.1039/c7ta08581h
solid,Li6.25P0.75Ge0.25S5I,25,1.500000E-04,-3.823908741,argyrodites,Sulfides and Chalcogenides,10.1021/jacs.8b10282
solid,Li6.25P0.75Si0.25S5Br,25,1.410000E-03,-2.850780887,argyrodites,Sulfides and Chalcogenides,10.1039/c7ta08581h
solid,Li6.2P0.8Ge0.2S5I,25,3.190000E-05,-4.496209317,argyrodites,Sulfides and Chalcogenides,10.1021/jacs.8b10282
solid,Li6.2P0.8Si0.2S5Br,25,1.690000E-03,-2.772113295,argyrodites,Sulfides and Chalcogenides,10.1039/c7ta08581h
solid,Li6.35P0.65Si0.35S5Br,25,2.340000E-03,-2.630784143,argyrodites,Sulfides and Chalcogenides,10.1039/c7ta08581h
solid,Li6.3P0.7Ge0.3S5I,25,6.500000E-04,-3.187086643,argyrodites,Sulfides and Chalcogenides,10.1021/jacs.8b10282
solid,Li6.3P0.7Si0.3S5Br,25,1.650000E-03,-2.782516056,argyrodites,Sulfides and Chalcogenides,10.1039/c7ta08581h
solid,Li6.4P0.6Ge0.4S5I,25,1.500000E-03,-2.823908741,argyrodites,Sulfides and Chalcogenides,10.1021/jacs.8b10282
solid,Li6.5P0.5Ge0.5S5I,25,1.860000E-03,-2.730487056,argyrodites,Sulfides and Chalcogenides,10.1021/jacs.8b10282
solid,Li6.5P0.5Si0.5S5Br,25,2.190000E-03,-2.659555885,argyrodites,Sulfides and Chalcogenides,10.1039/c7ta08581h
solid,Li6.6P0.4Ge0.6S5I,25,5.210000E-03,-2.283162277,argyrodites,Sulfides and Chalcogenides,10.1021/jacs.8b10282
solid,Li6.7P0.3Ge0.7S5I,25,5.540000E-03,-2.256490235,argyrodites,Sulfides and Chalcogenides,10.1021/jacs.8b10282
solid,Li6.8P0.2Ge0.8S5I,25,2.580000E-03,-2.588380294,argyrodites,Sulfides and Chalcogenides,10.1021/jacs.8b10282
solid,Li6P(S4.1Se0.9)Br,25,3.820000E-03,-2.417936637,argyrodites,Sulfides and Chalcogenides,10.1021/acs.inorgchem.8b02443
solid,Li6P(S4.2Se0.8)Br,25,3.480000E-03,-2.458420756,argyrodites,Sulfides and Chalcogenides,10.1021/acs.inorgchem.8b02443
solid,Li6P(S4.3Se0.7)Br,25,3.010000E-03,-2.521433504,argyrodites,Sulfides and Chalcogenides,10.1021/acs.inorgchem.8b02443
solid,Li6P(S4.4Se0.6)Br,25,2.780000E-03,-2.555955204,argyrodites,Sulfides and Chalcogenides,10.1021/acs.inorgchem.8b02443
solid,Li6P(S4.5Se0.5)Br,25,2.680000E-03,-2.571865206,argyrodites,Sulfides and Chalcogenides,10.1021/acs.inorgchem.8b02443
solid,Li6P(S4.6Se0.4)Br,25,3.640000E-03,-2.438898616,argyrodites,Sulfides and Chalcogenides,10.1021/acs.inorgchem.8b02443
solid,Li6P(S4.7Se0.3)Br,25,3.620000E-03,-2.441291429,argyrodites,Sulfides and Chalcogenides,10.1021/acs.inorgchem.8b02443
solid,Li6P(S4.8Se0.2)Br,25,3.920000E-03,-2.406713933,argyrodites,Sulfides and Chalcogenides,10.1021/acs.inorgchem.8b02443
solid,Li6P(S4.9Se0.1)Br,25,3.200000E-03,-2.494850022,argyrodites,Sulfides and Chalcogenides,10.1021/acs.inorgchem.8b02443
solid,Li6P(S4Se)Br,25,3.610000E-03,-2.442492798,argyrodites,Sulfides and Chalcogenides,10.1021/acs.inorgchem.8b02443
solid,Li6PS5Br,25,1.150000E-03,-2.939302160,argyrodites,Sulfides and Chalcogenides,10.1021/jacs.7b06327
solid,Li6PS5Br,25,7.010000E-04,-3.154281982,argyrodites,Sulfides and Chalcogenides,10.1039/c7ta08581h
solid,Li6PS5Br,25,2.770000E-03,-2.557520231,argyrodites,Sulfides and Chalcogenides,10.1021/acs.inorgchem.8b02443
solid,Li6PS5Br,25,3.200000E-05,-4.494850022,argyrodites,Sulfides and Chalcogenides,10.1002/pssa.201001117
solid,Li6PS5Br0.25I0.75,25,4.720000E-06,-5.326058001,argyrodites,Sulfides and Chalcogenides,10.1021/jacs.7b06327
solid,Li6PS5Br0.5I0.5,25,2.620000E-05,-4.581698709,argyrodites,Sulfides and Chalcogenides,10.1021/jacs.7b06327
solid,Li6PS5Br0.75I0.25,25,1.120000E-04,-3.950781977,argyrodites,Sulfides and Chalcogenides,10.1021/jacs.7b06327
solid,Li6PS5Cl,25,2.050000E-03,-2.688246139,argyrodites,Sulfides and Chalcogenides,10.1021/jacs.7b06327
solid,Li6PS5Cl,25,3.300000E-05,-4.481486060,argyrodites,Sulfides and Chalcogenides,10.1002/pssa.201001117
solid,Li6PS5Cl0.25Br0.75,25,1.860000E-03,-2.730487056,argyrodites,Sulfides and Chalcogenides,10.1021/jacs.7b06327
solid,Li6PS5Cl0.5Br0.5,25,3.330000E-03,-2.477555766,argyrodites,Sulfides and Chalcogenides,10.1021/jacs.7b06327
solid,Li6PS5Cl0.75Br0.25,25,2.260000E-03,-2.645891561,argyrodites,Sulfides and Chalcogenides,10.1021/jacs.7b06327
solid,Li6PS5I,25,1.300000E-06,-5.886056648,argyrodites,Sulfides and Chalcogenides,10.1021/jacs.7b06327
solid,Li6PS5I,25,2.200000E-04,-3.657577319,argyrodites,Sulfides and Chalcogenides,10.1002/pssa.201001117
solid,Li6PS5I,25,1.260000E-06,-5.899629455,argyrodites,Sulfides and Chalcogenides,10.1021/jacs.8b10282
solid,Li5.3La3Ta1.85Sm0.15O12,25,7.110000E-06,-5.148130399,garnet,Sulfides and Chalcogenides,10.1021/acs.inorgchem.7b00816
solid,Li5.5La3Ta1.75Sm0.25O12,25,5.170000E-06,-5.286509457,garnet,Sulfides and Chalcogenides,10.1021/acs.inorgchem.7b00816
solid,Li5.70La3Ta1.65Sm0.35O12,25,2.150000E-05,-4.667561540,garnet,Sulfides and Chalcogenides,10.1021/acs.inorgchem.7b00816
solid,Li5.90La3Ta1.55Sm0.45O12,25,1.180000E-05,-4.928117993,garnet,Sulfides and Chalcogenides,10.1021/acs.inorgchem.7b00816
solid,Li5La3Sb2O12,25,7.800000E-06,-5.107905397,garnet,Sulfides and Chalcogenides,10.1016/j.materresbull.2007.10.035
solid,Li5Nd3Sb2O12,25,1.300000E-07,-6.886056648,garnet,Sulfides and Chalcogenides,10.1016/j.materresbull.2007.04.002
solid,Li6(La2Sr)(NbO6)2,25,3.690000E-06,-5.432973634,garnet,Sulfides and Chalcogenides,10.1016/j.ssi.2008.01.047
solid,Li6.10La3Ta1.45Sm0.55O12,25,1.400000E-05,-4.853871964,garnet,Sulfides and Chalcogenides,10.1021/acs.inorgchem.7b00816
solid,Li6.2La3Zr1.2Sb0.8O12,25,4.500000E-04,-3.346787486,garnet,Sulfides and Chalcogenides,10.1039/c3cp50991e
solid,Li6.4La3Zr1.4Sb0.6O12,25,6.600000E-04,-3.180456064,garnet,Sulfides and Chalcogenides,10.1039/c3cp50991e
solid,Li6.6La3Zr1.6Sb0.4O12,25,7.700000E-04,-3.113509275,garnet,Sulfides and Chalcogenides,10.1039/c3cp50991e
solid,Li6.8La3Zr1.8Sb0.2O12,25,5.900000E-05,-4.229147988,garnet,Sulfides and Chalcogenides,10.1039/c3cp50991e
solid,Li6Ba0.5Sr0.5La2Ta2O12,25,7.100000E-06,-5.148741651,garnet,Sulfides and Chalcogenides,10.1021/am4060194
solid,Li6La2SrBi2O12,25,2.000000E-05,-4.698970004,garnet,Sulfides and Chalcogenides,10.1016/j.mseb.2007.07.009
solid,Li6La3ZrSbO12,25,2.600000E-04,-3.585026652,garnet,Sulfides and Chalcogenides,10.1039/c3cp50991e
solid,Li6SrLa2Sb2O12,25,6.300000E-06,-5.200659451,garnet,Sulfides and Chalcogenides,10.1016/j.materresbull.2007.10.035
solid,Li6SrLa2Ta2O12,25,4.200000E-06,-5.376750710,garnet,Sulfides and Chalcogenides,10.1111/j.1551-2916.2005.00060.x
solid,Li6SrLa2Ta2O12,25,5.400000E-06,-5.267606240,garnet,Sulfides and Chalcogenides,10.1021/am4060194
solid,Li6SrLa2Ta2O12,25,7.000000E-06,-5.154901960,garnet-like,Sulfides and Chalcogenides,10.1002/adfm.200400044
solid,Li7SbO6,25,6.700000E-08,-7.173925197,hexaoxometalates,Sulfides and Chalcogenides,10.1021/ic030208w
solid,Li0.6[Li0.2Sn0.8S2],25,1.200000E-04,-3.920818754,layered,Sulfides and Chalcogenides,10.1039/c6ee00633g
solid,(Li0.5Ce0.25Sm0.25)(MoO4),25,1.800000E-10,-9.744727495,molybdates,Sulfides and Chalcogenides,10.1007/s12039-011-0068-5
solid,LiSi2N3,25,6.170000E-08,-7.209714836,nitride,Sulfides and Chalcogenides,10.1016/0167-2738(87)90119-6
solid,Li14Nd5(Si11N19O5)O2F2,25,1.700000E-10,-9.769551079,nitridosilicates,Sulfides and Chalcogenides,10.1021/ja302255d
solid,La0.36Sr0.3Li0.3TiO3,25,1.920000E-05,-4.716698771,perovskites,Sulfides and Chalcogenides,10.1021/cm020609u
solid,La0.385Sr0.275Li0.275TiO3,25,6.040000E-05,-4.218963061,perovskites,Sulfides and Chalcogenides,10.1021/cm020609u
solid,La0.41Sr0.25Li0.25TiO3,25,7.640000E-05,-4.116906641,perovskites,Sulfides and Chalcogenides,10.1021/cm020609u
solid,La0.51Sr0.15Li0.15TiO3,25,5.300000E-05,-4.275724130,perovskites,Sulfides and Chalcogenides,10.1021/cm020609u
solid,La0.56Sr0.1Li0.1TiO3,25,1.370000E-05,-4.863279433,perovskites,Sulfides and Chalcogenides,10.1021/cm020609u
solid,La0.6Sr0.06Li0.06TiO3,25,1.130000E-05,-4.946921557,perovskites,Sulfides and Chalcogenides,10.1021/cm020609u
solid,Li0.375Sr0.4375Hf0.25Ta0.75O3,25,3.800000E-04,-3.420216403,perovskites,Sulfides and Chalcogenides,10.1021/acsami.6b03070
solid,Li0.5Sr0.5Cr0.25Ta0.75O3,25,6.000000E-05,-4.221848750,perovskites,Sulfides and Chalcogenides,10.1016/s0378-7753(97)02645-1
solid,Li0.5Sr0.5Fe0.25Ta0.75O3,25,1.000000E-04,-4.000000000,perovskites,Sulfides and Chalcogenides,10.1016/s0378-7753(97)02645-1
solid,Li4Sr3Nb5.77Fe0.23O19.77,25,1.000000E-10,-10.000000000,perovskites,Sulfides and Chalcogenides,10.1021/cm980736j
solid,Li4Sr3Nb6O20,25,1.000000E-10,-10.000000000,perovskites,Sulfides and Chalcogenides,10.1021/cm980736j
solid,Sm0.25Li0.25TaO3,25,4.320000E-10,-9.364516253,perovskites,Sulfides and Chalcogenides,10.1016/s0167-2738(98)00414-7
solid,Sm0.52Li0.38TiO2.97,25,2.000000E-07,-6.698970004,perovskites,Sulfides and Chalcogenides,10.1016/0167-2738(94)90310-7
solid,Li8SiP4,25,4.500000E-05,-4.346787486,phosphates,Sulfides and Chalcogenides,10.1021/acs.chemmater.8b02759
solid,Li1.1SrNb1.9Zr0.1O6F,25,1.000000E-10,-10.000000000,pyrochlore,Sulfides and Chalcogenides,10.2497/jjspm.65.26
solid,Li1.1SrTa1.9Zr0.1O6F,25,1.000000E-10,-10.000000000,pyrochlore,Sulfides and Chalcogenides,10.2497/jjspm.65.26
solid,LiSr0.9Nb2O6F0.8,25,1.000000E-10,-10.000000000,pyrochlore,Sulfides and Chalcogenides,10.2497/jjspm.65.26
solid,LiSr0.9Ta2O6F0.8,25,1.000000E-10,-10.000000000,pyrochlore,Sulfides and Chalcogenides,10.2497/jjspm.65.26
solid,LiSrNb2O6F,25,1.000000E-10,-10.000000000,pyrochlore,Sulfides and Chalcogenides,10.2497/jjspm.65.26
solid,LiSrTa2O6F,25,1.000000E-10,-10.000000000,pyrochlore,Sulfides and Chalcogenides,10.2497/jjspm.65.26
solid,Li0.284Sm4.512Si3O12.91,25,1.000000E-10,-10.000000000,silicates,Sulfides and Chalcogenides,10.1016/0167-2738(95)00240-5
solid,Fe2Na2K(Li3Si12O30),25,1.000000E-10,-10.000000000,sugilites,Sulfides and Chalcogenides,10.1016/j.jssc.2018.05.008
solid,Li1.5Zn0.75PS4,25,1.650000E-05,-4.782516056,sulfides,Sulfides and Chalcogenides,10.1021/acs.chemmater.7b05108
solid,Li2.5Zn0.25PS4,25,8.400000E-04,-3.075720714,sulfides,Sulfides and Chalcogenides,10.1021/acs.chemmater.7b05108
solid,Li2SnS3,25,1.500000E-05,-4.823908741,sulfides,Sulfides and Chalcogenides,10.1021/cm5037524
solid,Li2Zn0.5PS4,25,1.300000E-04,-3.886056648,sulfides,Sulfides and Chalcogenides,10.1021/acs.chemmater.7b05108
solid,Li3AlS3,25,1.310000E-08,-7.882728704,sulfides,Sulfides and Chalcogenides,10.1021/acs.chemmater.9b03230
solid,Li3Na5(TiS4)2,25,8.800000E-06,-5.055517328,sulfides,Sulfides and Chalcogenides,10.1016/j.jssc.2008.01.023
solid,Li3SbS3,25,1.000000E-09,-9.000000000,sulfides,Sulfides and Chalcogenides,10.1002/zaac.201200277
solid,Li4.4Al0.4Ge0.6S4,25,4.300000E-05,-4.366531544,sulfides,Sulfides and Chalcogenides,10.1021/acs.chemmater.8b03175
solid,Li4.4Al0.4Sn0.6S4,25,4.300000E-06,-5.366531544,sulfides,Sulfides and Chalcogenides,10.1021/acs.chemmater.8b03175
solid,LiGa2GeS6,25,3.800000E-08,-7.420216403,sulfides,Sulfides and Chalcogenides,10.1016/j.ssi.2014.04.015
solid,LiZnPS4,25,5.400000E-08,-7.267606240,sulfides,Sulfides and Chalcogenides,10.1021/acs.chemmater.7b05108
solid,Li10Ge0.95Si0.05P2S12,25,8.600000E-03,-2.065501549,thio-LISICON,Sulfides and Chalcogenides,10.1016/j.jpowsour.2014.07.159
solid,Li2P2S6,25,7.800000E-11,-10.107905397,thio-LISICON,Sulfides and Chalcogenides,10.1021/acs.inorgchem.7b00751
solid,Li2SiS3,25,2.000000E-06,-5.698970004,thio-LISICON,Sulfides and Chalcogenides,10.1016/0025-5408(89)90053-6
solid,Li3.25Ge0.25P0.75S4,25,2.200000E-03,-2.657577319,thio-LISICON,Sulfides and Chalcogenides,10.1149/1.1379028
solid,Li3.2Si0.2P0.8S4,25,3.200000E-06,-5.494850022,thio-LISICON,Sulfides and Chalcogenides,10.1006/jssc.2002.9701
solid,Li3.35Ge0.35P0.65S4,25,1.540000E-03,-2.812479279,thio-LISICON,Sulfides and Chalcogenides,10.1149/1.1379028
solid,Li3.3Ge0.3P0.7S4,25,1.740000E-03,-2.759450752,thio-LISICON,Sulfides and Chalcogenides,10.1149/1.1379028
solid,Li3.4Ge0.4P0.6S4,25,6.540000E-04,-3.184422252,thio-LISICON,Sulfides and Chalcogenides,10.1149/1.1379028
solid,Li3.6Si0.6P0.4S4,25,7.190000E-05,-4.143271110,thio-LISICON,Sulfides and Chalcogenides,10.1006/jssc.2002.9701
solid,Li3.8Si0.8P0.2S4,25,8.110000E-07,-6.090979146,thio-LISICON,Sulfides and Chalcogenides,10.1006/jssc.2002.9701
solid,Li3PS4,25,2.600000E-07,-6.585026652,thio-LISICON,Sulfides and Chalcogenides,10.1021/ja3110895
solid,Li3SbS4,25,4.800000E-09,-8.318758763,thio-LISICON,Sulfides and Chalcogenides,10.1016/j.ssi.2019.01.017
solid,Li4.2Si0.8Al0.2S4,25,2.400000E-08,-7.619788758,thio-LISICON,Sulfides and Chalcogenides,10.1006/jssc.2002.9701
solid,Li4.4Si0.6Al0.4S4,25,3.050000E-08,-7.515700161,thio-LISICON,Sulfides and Chalcogenides,10.1006/jssc.2002.9701
solid,Li4.6Si0.4Al0.6S4,25,1.460000E-08,-7.835647144,thio-LISICON,Sulfides and Chalcogenides,10.1006/jssc.2002.9701
solid,Li4.8Si0.2Al0.8S4,25,2.290000E-07,-6.640164518,thio-LISICON,Sulfides and Chalcogenides,10.1006/jssc.2002.9701
solid,Li4GeS4,25,2.000000E-07,-6.698970004,thio-LISICON,Sulfides and Chalcogenides,10.1016/s0167-2738(00)00277-0
solid,Li4PS4I,25,1.200000E-04,-3.920818754,thio-LISICON,Sulfides and Chalcogenides,10.1021/acs.chemmater.7b00013
solid,Li4SiS4,25,1.590000E-08,-7.798602876,thio-LISICON,Sulfides and Chalcogenides,10.1006/jssc.2002.9701
solid,Li4SiS4,25,4.930000E-08,-7.307153081,thio-LISICON,Sulfides and Chalcogenides,10.1016/0025-5408(89)90053-6
solid,Li5AlS4,25,1.400000E-09,-8.853871964,thio-LISICON,Sulfides and Chalcogenides,10.1016/j.jssc.2017.09.018
solid,Li2.667Mg0.667P2S6,25,4.000000E-06,-5.397940009,thio-phosphate,Sulfides and Chalcogenides,10.1016/s0167-2738(02)00007-3
solid,Li3.333Mg0.333P2S6,25,8.200000E-08,-7.086186148,thio-phosphate,Sulfides and Chalcogenides,10.1016/s0167-2738(02)00007-3
solid,Li4P2S6,25,1.600000E-10,-9.795880017,thio-phosphate,Sulfides and Chalcogenides,10.1021/acs.chemmater.6b04175
solid,"""(Li2S)0.3 ((P2S5)0.4 (Sb2S3)0.6)0.7""",31,2.98E-08,-7.525783736,Glass,Sulphides,10.1007/s11581-006-0054-y
solid,"""(Li2S)0.4 ((Ga2S3)0.1 (GeS2)0.9)0.6""",21,2.87E-06,-5.542118103,Glass,Sulphides,10.1016/j.ssi.2007.10.011
solid,"""(Li2S)0.4 ((P2S5)0.4 (Sb2S3)0.6)0.6""",25,1.60E-07,-6.795880017,Glass,Sulphides,10.1007/s11581-006-0054-y
solid,"""(Li2S)0.5 ((Ga2S3)0.1 (GeS2)0.9)0.5""",28,6.70E-05,-4.173925197,Glass,Sulphides,10.1016/j.ssi.2007.10.011
solid,"""(Li2S)0.5 ((P2S5)0.4 (Sb2S3)0.6)0.5""",34,2.26E-07,-6.645891561,Glass,Sulphides,10.1007/s11581-006-0054-y
solid,"""(Li2S)0.7 (P2S5)0.3""",25,3.20E-03,-2.494850022,Glass,Sulphides,10.1016/j.jpowsour.2006.04.037
solid,"""(Li2S)0.8 (P2S5)0.2""",105,4.03E-03,-2.394694954,Glass,Sulphides,10.1016/j.jpowsour.2006.04.037
solid,"""(Li2S)0.875 (P2S5)0.125""",25,2.10E-04,-3.677780705,Glass,Sulphides,10.1016/j.jpowsour.2006.04.037
solid,Li1.4S2.2P0.6,25,2.00E-03,-2.698970004,Glass,Sulphides,10.1016/j.jpowsour.2008.09.044
solid,Li4P2S6,25,2.57E-07,-6.590066877,Glass,Sulphides,10.1016/j.ssi.2015.10.015
solid,Li10GeP2S12,25,2.03E-03,-2.692503962,Thio-LISICON,Sulphides,10.1016/j.ssi.2015.02.014
solid,Li3.25Ge0.25P0.75S4,25,2.03E-03,-2.692503962,Thio-LISICON,Sulphides,10.1016/j.ssi.2015.02.014
solid,Li3.4Si0.4P0.6S4,27,6.40E-04,-3.193820026,Thio-LISICON,Sulphides,10.1006/jssc.2002.9701
solid,Li7Ge3PS12,25,1.10E-04,-3.958607315,Thio-LISICON,Sulphides,10.1016/j.jssc.2016.12.001
solid,Li7P3S11,24.85,3.20E-03,-2.494850022,Thio-LISICON,Sulphides,10.1039/C3EE41655K
solid,Li9.6P3S12,24.85,1.58E-03,-2.801342913,Thio-LISICON,Sulphides,10.1038/nenergy.2016.30
solid,Li6.25PS5.25Cl0.75,25,1.40E-02,-1.853871964,Argyrodite,Sulphides and Other Anions,10.1016/j.apsusc.2019.07.041
solid,Li6PS5Br,25,1.90E-04,-3.721246399,Argyrodite,Sulphides and Other Anions,10.1021/acsaem.8b00280
solid,Li6PS5I,25,6.30E-04,-3.200659451,Argyrodite,Sulphides and Other Anions,10.1007/s10008-011-1572-8
solid,"""((Li2S)0.6 (SiS2)0.4 )95 (Li4SiO4)5""",193,4.40E-02,-1.356547324,Glass,Sulphides and Other Anions,10.1016/j.jpowsour.2006.04.037
solid,"""(Li2S)0.3 ((Ga2S3)0.1 (GeS2)0.9)0.7""",25,1.89E-06,-5.7242281,Glass,Sulphides and Other Anions,10.1016/j.ssi.2007.10.011
solid,"""(Li2S)50 (P2S5)17 (LiBH4)33""",25,1.43E-03,-2.844663963,Glass,Sulphides and Other Anions,10.1016/j.jpowsour.2012.12.001
solid,"""(LiI)0.3 ((Li2S)0.3 ((Ga2S3)0.1 (GeS2)0.9)0.7)0.7""",25,2.91E-04,-3.536107011,Glass,Sulphides and Other Anions,10.1016/j.ssi.2007.10.011
solid,Li9.54Si1.74P1.44S11.7Cl0.3,24.85,2.50E-02,-1.602059991,Thio-LISICON,Sulphides and Other Anions,10.1038/nenergy.2016.30
