Repository: saathwikam/conductivity

# Ionic SL

Ionic SL is a dual-phase lithium battery electrolyte conductivity project with:

- a FastAPI backend that routes solid and liquid chemistry inputs through separate preprocessing paths
- a React frontend with a cyber-lab UX, portal selection, scanner loading state, and 3D reveal panel
- dataset-backed prediction fallback logic while model weights are still being prepared

## Project Structure

```text
new_ionic_SL/
  backend/
    app/
    requirements.txt
    run.py
  frontend/
    src/
    package.json
  data/
    solid_electrolyte_500.csv
    liquid_electrolyte_500.csv
  models/
    alignn_solid.pth
    alignn_liquid.pth
```

## Backend

The backend exposes:

- `GET /health`
- `POST /predict`

Example request:

```json
{
  "phase": "liquid",
  "formula": "LiPF6 in EC/EMC"
}
```

Example response fields:

- `prediction`
- `graph_stats`
- `matched_record`
- `phase`
- `narrative`

The current implementation:

- uses the trained solid ALIGNN checkpoint for solid inference when `models/alignn_solid.pth`, `alignn310`, and `MP_API_KEY` are available
- uses the cleaned datasets as a fallback when trained runtime dependencies are not available
- builds lightweight graph statistics for solids and liquids
- includes a liquid preprocessing pipeline that maps formulations to component structure metadata and graph-ready records
- is ready to switch to `models/alignn_solid.pth` and `models/alignn_liquid.pth` later

## Frontend

The frontend provides:

- stage 1 portal cards for solid and liquid
- stage 2 glowing chemistry input
- stage 3 molecular scanner overlay
- stage 4 result reveal with NGL viewer and conductivity gauge

## Run Locally

Backend:

```powershell
cd backend
pip install -r requirements.txt
python run.py
```

Frontend:

```powershell
cd frontend
npm install
npm run dev
```

## Deployment

Recommended split deployment:

- frontend: Vercel or Render Static Site
- backend: Render Web Service

Important notes:

- set `VITE_API_BASE_URL` in the frontend deployment to your backend URL
- the hosted backend can run the trained liquid model from `models/liquid_model_training/best_liquid_model.pt`
- the solid ALIGNN path still depends on the heavier ALIGNN runtime and Materials Project access; without that runtime, hosted solid predictions fall back to the dataset path

This repo includes:

- [render.yaml](./render.yaml) for Render deployment
- [frontend/.env.example](./frontend/.env.example) showing the frontend API variable

# ALIGNN Training Notes

## Current Status

The app currently runs with dataset-backed fallback predictions.

True ALIGNN training has **not** started yet because the available datasets in this project contain:

- solid formulas and targets
- liquid formulation strings and targets

but they do **not** contain the atomistic structure files required by official ALIGNN workflows.

## Why This Blocks Real ALIGNN Training

Official ALIGNN training expects:

- an `id_prop.csv` file
- matching structure files such as `.cif`, `POSCAR`, `.xyz`, or `.pdb`

That means:

- the solid dataset needs a crystal structure file for each training row
- the liquid dataset needs a molecule/cluster structure file for each training row

Without those structures, we cannot truthfully train ALIGNN.

## What We Can Train Once Data Is Ready

### Solid

Feasible once each solid sample has a crystal structure file:

- `.cif` or POSCAR for every composition
- conductivity target per sample

### Liquid

Feasible once each liquid sample has molecular geometry:

- `.xyz`, `.pdb`, or another supported atomistic structure representation
- conductivity target per sample

## Training Files Added Here

- `solid_alignn_config.json`
- `liquid_alignn_config.json`

These are starter config templates for future training after structure-rich datasets are prepared.

## Solid Training Progress

The solid side can now move forward using a Materials Project API key plus the script:

- `training/scripts/prepare_solid_alignn_data.py`

This script maps solid formulas to Materials Project structures, writes CIF files, and creates an ALIGNN-style `id_prop.csv`.

Detailed run steps are in:

- `training/scripts/train_solid_alignn.md`

File: training/liquid_graph_data/liquid_graph_records.csv (part 1 of 2)
jid,phase,experiment_id,formulation,temperature_c,target_log_sigma,ionic_conductivity_s_cm,component_count,node_count,edge_count,salt_nodes,solvent_nodes
liquid_0000,liquid,PYA_25082021_BM169_1,PC:1.509g | EC:1.506g | EMC:7.2024g | LiPF6:0.3006g,-20.0,-6.469287463571516,0.0014852099821455,4,4,12,1,3
liquid_0001,liquid,PYA_25082021_BM169_1,PC:1.509g | EC:1.506g | EMC:7.2024g | LiPF6:0.3006g,-10.0,-6.272468671353089,0.0019055135828885,4,4,12,1,3
liquid_0002,liquid,PYA_25082021_BM169_1,PC:1.509g | EC:1.506g | EMC:7.2024g | LiPF6:0.3006g,0.0,-6.090060920117156,0.0022868628340092,4,4,12,1,3
liquid_0003,liquid,PYA_25082021_BM169_1,PC:1.509g | EC:1.506g | EMC:7.2024g | LiPF6:0.3006g,10.0,-5.92053734696605,0.0027378592992043,4,4,12,1,3
liquid_0004,liquid,PYA_25082021_BM169_1,PC:1.509g | EC:1.506g | EMC:7.2024g | LiPF6:0.3006g,20.0,-5.7625794277908,0.0033366223884645,4,4,12,1,3
liquid_0005,liquid,PYA_25082021_BM169_1,PC:1.509g | EC:1.506g | EMC:7.2024g | LiPF6:0.3006g,30.0,-5.615042614944117,0.0036077275283242,4,4,12,1,3
liquid_0006,liquid,PYA_25082021_BM169_1,PC:1.509g | EC:1.506g | EMC:7.2024g | LiPF6:0.3006g,40.0,-5.476928558785709,0.0040803898079443,4,4,12,1,3
liquid_0007,liquid,PYA_25082021_BM169_1,PC:1.509g | EC:1.506g | EMC:7.2024g | LiPF6:0.3006g,50.0,-5.347362486916853,0.0047306865604854,4,4,12,1,3
liquid_0008,liquid,PYA_25082021_BM169_1,PC:1.509g | EC:1.506g | EMC:7.2024g | LiPF6:0.3006g,60.0,-5.225574657393418,0.0052962041860472,4,4,12,1,3
liquid_0009,liquid,PYA_25082021_BM169_2,PC:1.509g | EC:1.506g | EMC:7.2024g | LiPF6:0.3006g,-20.0,-6.675633941015805,0.0012132595557564,4,4,12,1,3
liquid_0010,liquid,PYA_25082021_BM169_2,PC:1.509g | EC:1.506g | EMC:7.2024g | LiPF6:0.3006g,-10.0,-6.455265068187161,0.0015060518279517,4,4,12,1,3
liquid_0011,liquid,PYA_25082021_BM169_2,PC:1.509g | EC:1.506g | EMC:7.2024g | LiPF6:0.3006g,0.0,-6.251031569535975,0.0018371346640892,4,4,12,1,3
liquid_0012,liquid,PYA_25082021_BM169_2,PC:1.509g | EC:1.506g | EMC:7.2024g | LiPF6:0.3006g,10.0,-6.061223887494444,0.0023300859951325,4,4,12,1,3
liquid_0013,liquid,PYA_25082021_BM169_2,PC:1.509g | EC:1.506g | EMC:7.2024g | LiPF6:0.3006g,20.0,-5.884365731773332,0.0029251931316392,4,4,12,1,3
liquid_0014,liquid,PYA_25082021_BM169_2,PC:1.509g | EC:1.506g | EMC:7.2024g | LiPF6:0.3006g,30.0,-5.719175605458197,0.0040474894889641,4,4,12,1,3
liquid_0015,liquid,PYA_25082021_BM169_2,PC:1.509g | EC:1.506g | EMC:7.2024g | LiPF6:0.3006g,40.0,-5.564535702762104,0.0046408739165803,4,4,12,1,3
liquid_0016,liquid,PYA_25082021_BM169_2,PC:1.509g | EC:1.506g | EMC:7.2024g | LiPF6:0.3006g,50.0,-5.419466581603754,0.0037293692491891,4,4,12,1,3
liquid_0017,liquid,PYA_25082021_BM169_2,PC:1.509g | EC:1.506g | EMC:7.2024g | LiPF6:0.3006g,60.0,-5.283106397630357,0.0043775074461296,4,4,12,1,3
liquid_0018,liquid,PYA_25082021_BM169_4,PC:1.509g | EC:1.506g | EMC:7.2024g | LiPF6:0.3006g,-20.0,-6.528524497422328,0.0014605667574963,4,4,12,1,3
liquid_0019,liquid,PYA_25082021_BM169_4,PC:1.509g | EC:1.506g | EMC:7.2024g | LiPF6:0.3006g,-10.0,-6.303755362378011,0.0018653142221669,4,4,12,1,3
liquid_0020,liquid,PYA_25082021_BM169_4,PC:1.509g | EC:1.506g | EMC:7.2024g | LiPF6:0.3006g,0.0,-6.095443788017883,0.0022761884116942,4,4,12,1,3
liquid_0021,liquid,PYA_25082021_BM169_4,PC:1.509g | EC:1.506g | EMC:7.2024g | LiPF6:0.3006g,10.0,-5.901846080820754,0.002728187027006,4,4,12,1,3
liquid_0022,liquid,PYA_25082021_BM169_4,PC:1.509g | EC:1.506g | EMC:7.2024g | LiPF6:0.3006g,20.0,-5.721456472357864,0.0033412672423297,4,4,12,1,3
liquid_0023,liquid,PYA_25082021_BM169_4,PC:1.509g | EC:1.506g | EMC:7.2024g | LiPF6:0.3006g,30.0,-5.552967877153288,0.003764620915026,4,4,12,1,3
liquid_0024,liquid,PYA_25082021_BM169_4,PC:1.509g | EC:1.506g | EMC:7.2024g | LiPF6:0.3006g,40.0,-5.3952401693959136,0.004264378262326,4,4,12,1,3
liquid_0025,liquid,PYA_25082021_BM169_4,PC:1.509g | EC:1.506g | EMC:7.2024g | LiPF6:0.3006g,50.0,-5.247274349786916,0.0048135001610853,4,4,12,1,3
liquid_0026,liquid,PYA_25082021_BM169_4,PC:1.509g | EC:1.506g | EMC:7.2024g | LiPF6:0.3006g,60.0,-5.108191364913562,0.0069101107765376,4,4,12,1,3
liquid_0027,liquid,PYA_25082021_BM169_6,PC:1.509g | EC:1.506g | EMC:7.2024g | LiPF6:0.3006g,-20.0,-6.469998154766992,0.0014733478861792,4,4,12,1,3
liquid_0028,liquid,PYA_25082021_BM169_6,PC:1.509g | EC:1.506g | EMC:7.2024g | LiPF6:0.3006g,-10.0,-6.276046686060428,0.0018653315531688,4,4,12,1,3
liquid_0029,liquid,PYA_25082021_BM169_6,PC:1.509g | EC:1.506g | EMC:7.2024g | LiPF6:0.3006g,0.0,-6.0962963133602015,0.0022834478522175,4,4,12,1,3
liquid_0030,liquid,PYA_25082021_BM169_6,PC:1.509g | EC:1.506g | EMC:7.2024g | LiPF6:0.3006g,10.0,-5.929242417629796,0.0027818268214982,4,4,12,1,3
liquid_0031,liquid,PYA_25082021_BM169_6,PC:1.509g | EC:1.506g | EMC:7.2024g | LiPF6:0.3006g,20.0,-5.7735856834706265,0.0031892714485244,4,4,12,1,3
liquid_0032,liquid,PYA_25082021_BM169_6,PC:1.509g | EC:1.506g | EMC:7.2024g | LiPF6:0.3006g,30.0,-5.62819823739717,0.0037867985476546,4,4,12,1,3
liquid_0033,liquid,PYA_25082021_BM169_6,PC:1.509g | EC:1.506g | EMC:7.2024g | LiPF6:0.3006g,40.0,-5.492096274068304,0.0040636725658801,4,4,12,1,3
liquid_0034,liquid,PYA_25082021_BM169_6,PC:1.509g | EC:1.506g | EMC:7.2024g | LiPF6:0.3006g,50.0,-5.3644177650689375,0.0045752646780965,4,4,12,1,3
liquid_0035,liquid,PYA_25082021_BM169_6,PC:1.509g | EC:1.506g | EMC:7.2024g | LiPF6:0.3006g,60.0,-5.244404182318969,0.0050615673853922,4,4,12,1,3
liquid_0036,liquid,PYA_30032021_BM048_1,PC:3.0105g | EMC:7.2121g | LiPF6:0.9547g,-30.0,-6.28381680217727,0.00174738653787,3,3,6,1,2
liquid_0037,liquid,PYA_30032021_BM048_1,PC:3.0105g | EMC:7.2121g | LiPF6:0.9547g,-20.0,-6.018630756940258,0.002458383858293,3,3,6,1,2
liquid_0038,liquid,PYA_30032021_BM048_1,PC:3.0105g | EMC:7.2121g | LiPF6:0.9547g,-10.0,-5.773599455783581,0.0031773642843836,3,3,6,1,2
liquid_0039,liquid,PYA_30032021_BM048_1,PC:3.0105g | EMC:7.2121g | LiPF6:0.9547g,0.0,-5.546509307924116,0.0039443043359942,3,3,6,1,2
liquid_0040,liquid,PYA_30032021_BM048_1,PC:3.0105g | EMC:7.2121g | LiPF6:0.9547g,10.0,-5.335459431854124,0.0050033550718062,3,3,6,1,2
liquid_0041,liquid,PYA_30032021_BM048_1,PC:3.0105g | EMC:7.2121g | LiPF6:0.9547g,20.0,-5.138808319288822,0.0060810081624649,3,3,6,1,2
liquid_0042,liquid,PYA_30032021_BM048_1,PC:3.0105g | EMC:7.2121g | LiPF6:0.9547g,30.0,-4.95513105548257,0.0071534131791708,3,3,6,1,2
liquid_0043,liquid,PYA_30032021_BM048_1,PC:3.0105g | EMC:7.2121g | LiPF6:0.9547g,40.0,-4.783184736195318,0.008261436496666,3,3,6,1,2
liquid_0044,liquid,PYA_30032021_BM048_1,PC:3.0105g | EMC:7.2121g | LiPF6:0.9547g,50.0,-4.621880305770036,0.0100146966264525,3,3,6,1,2
liquid_0045,liquid,PYA_30032021_BM048_1,PC:3.0105g | EMC:7.2121g | LiPF6:0.9547g,60.0,-4.470259467145761,0.0106525802623583,3,3,6,1,2
liquid_0046,liquid,PYA_30032021_BM048_2,PC:3.0105g | EMC:7.2121g | LiPF6:0.9547g,-30.0,-6.239614845554763,0.0018346685815591,3,3,6,1,2
liquid_0047,liquid,PYA_30032021_BM048_2,PC:3.0105g | EMC:7.2121g | LiPF6:0.9547g,-20.0,-5.977395159855315,0.0025266577354261,3,3,6,1,2
liquid_0048,liquid,PYA_30032021_BM048_2,PC:3.0105g | EMC:7.2121g | LiPF6:0.9547g,-10.0,-5.735104768147846,0.0033437423738395,3,3,6,1,2
liquid_0049,liquid,PYA_30032021_BM048_2,PC:3.0105g | EMC:7.2121g | LiPF6:0.9547g,0.0,-5.510554840779199,0.0041907780559974,3,3,6,1,2
liquid_0050,liquid,PYA_30032021_BM048_2,PC:3.0105g | EMC:7.2121g | LiPF6:0.9547g,10.0,-5.301865759419286,0.0052790460170282,3,3,6,1,2
liquid_0051,liquid,PYA_30032021_BM048_2,PC:3.0105g | EMC:7.2121g | LiPF6:0.9547g,20.0,-5.107414377623413,0.0059848845326685,3,3,6,1,2
liquid_0052,liquid,PYA_30032021_BM048_2,PC:3.0105g | EMC:7.2121g | LiPF6:0.9547g,30.0,-4.925791719680146,0.0068221806962431,3,3,6,1,2
liquid_0053,liquid,PYA_30032021_BM048_2,PC:3.0105g | EMC:7.2121g | LiPF6:0.9547g,40.0,-4.755768784422061,0.0089815599786084,3,3,6,1,2
liquid_0054,liquid,PYA_30032021_BM048_2,PC:3.0105g | EMC:7.2121g | LiPF6:0.9547g,50.0,-4.596268698321217,0.0105665346960588,3,3,6,1,2
liquid_0055,liquid,PYA_30032021_BM048_2,PC:3.0105g | EMC:7.2121g | LiPF6:0.9547g,60.0,-4.446343883785784,0.0108229031676973,3,3,6,1,2
liquid_0056,liquid,PYA_30032021_BM048_3,PC:3.0105g | EMC:7.2121g | LiPF6:0.9547g,-30.0,-5.9843761964075055,0.0021762253119546,3,3,6,1,2
liquid_0057,liquid,PYA_30032021_BM048_3,PC:3.0105g | EMC:7.2121g | LiPF6:0.9547g,-20.0,-5.703227183565403,0.0033420025411872,3,3,6,1,2
liquid_0058,liquid,PYA_30032021_BM048_3,PC:3.0105g | EMC:7.2121g | LiPF6:0.9547g,-10.0,-5.44344613673828,0.0041882797866193,3,3,6,1,2
liquid_0059,liquid,PYA_30032021_BM048_3,PC:3.0105g | EMC:7.2121g | LiPF6:0.9547g,0.0,-5.202686217264414,0.0064445554400936,3,3,6,1,2
liquid_0060,liquid,PYA_30032021_BM048_3,PC:3.0105g | EMC:7.2121g | LiPF6:0.9547g,10.0,-4.97893211940269,0.0077945980394411,3,3,6,1,2
liquid_0061,liquid,PYA_30032021_BM048_3,PC:3.0105g | EMC:7.2121g | LiPF6:0.9547g,20.0,-4.770443523697657,0.0082026632355431,3,3,6,1,2
liquid_0062,liquid,PYA_30032021_BM048_3,PC:3.0105g | EMC:7.2121g | LiPF6:0.9547g,30.0,-4.575709742157562,0.0113831357752284,3,3,6,1,2
liquid_0063,liquid,PYA_30032021_BM048_3,PC:3.0105g | EMC:7.2121g | LiPF6:0.9547g,40.0,-4.393413053482872,0.0127805597192958,3,3,6,1,2
liquid_0064,liquid,PYA_30032021_BM048_3,PC:3.0105g | EMC:7.2121g | LiPF6:0.9547g,50.0,-4.22239884592684,0.0135343296254978,3,3,6,1,2
liquid_0065,liquid,PYA_30032021_BM048_3,PC:3.0105g | EMC:7.2121g | LiPF6:0.9547g,60.0,-4.061651137398633,0.0151561049963329,3,3,6,1,2
liquid_0066,liquid,PYA_30032021_BM048_4,PC:3.0105g | EMC:7.2121g | LiPF6:0.9547g,-30.0,-6.250644702553562,0.0018107208805021,3,3,6,1,2
liquid_0067,liquid,PYA_30032021_BM048_4,PC:3.0105g | EMC:7.2121g | LiPF6:0.9547g,-20.0,-5.995671437511178,0.0026012615529635,3,3,6,1,2
liquid_0068,liquid,PYA_30032021_BM048_4,PC:3.0105g | EMC:7.2121g | LiPF6:0.9547g,-10.0,-5.7600767219685,0.0029013475440638,3,3,6,1,2
liquid_0069,liquid,PYA_30032021_BM048_4,PC:3.0105g | EMC:7.2121g | LiPF6:0.9547g,0.0,-5.541732214409908,0.0041441790365485,3,3,6,1,2
liquid_0070,liquid,PYA_30032021_BM048_4,PC:3.0105g | EMC:7.2121g | LiPF6:0.9547g,10.0,-5.338810239611946,0.0050346800288102,3,3,6,1,2
liquid_0071,liquid,PYA_30032021_BM048_4,PC:3.0105g | EMC:7.2121g | LiPF6:0.9547g,20.0,-5.149732506655904,0.0061273763078495,3,3,6,1,2
liquid_0072,liquid,PYA_30032021_BM048_4,PC:3.0105g | EMC:7.2121g | LiPF6:0.9547g,30.0,-4.973128976764751,0.0071037070976783,3,3,6,1,2
liquid_0073,liquid,PYA_30032021_BM048_4,PC:3.0105g | EMC:7.2121g | LiPF6:0.9547g,40.0,-4.807804612122912,0.0082946915747437,3,3,6,1,2
liquid_0074,liquid,PYA_30032021_BM048_4,PC:3.0105g | EMC:7.2121g | LiPF6:0.9547g,50.0,-4.652712298518788,0.0095008513427403,3,3,6,1,2
liquid_0075,liquid,PYA_30032021_BM048_4,PC:3.0105g | EMC:7.2121g | LiPF6:0.9547g,60.0,-4.506930644593733,0.0100440085848546,3,3,6,1,2
liquid_0076,liquid,PYA_30032021_BM057_1,PC:2.7017g | EC:0.345g | EMC:7.209g | LiPF6:2.403g,-30.0,-6.894456097894467,0.0008480054190899,4,4,12,1,3
liquid_0077,liquid,PYA_30032021_BM057_1,PC:2.7017g | EC:0.345g | EMC:7.209g | LiPF6:2.403g,-20.0,-6.508007140735926,0.0014601983106433,4,4,12,1,3
liquid_0078,liquid,PYA_30032021_BM057_1,PC:2.7017g | EC:0.345g | EMC:7.209g | LiPF6:2.403g,-10.0,-6.150929185451491,0.0023124266149597,4,4,12,1,3
liquid_0079,liquid,PYA_30032021_BM057_1,PC:2.7017g | EC:0.345g | EMC:7.209g | LiPF6:2.403g,0.0,-5.819996421840821,0.0031677772767151,4,4,12,1,3
liquid_0080,liquid,PYA_30032021_BM057_1,PC:2.7017g | EC:0.345g | EMC:7.209g | LiPF6:2.403g,10.0,-5.512438743069329,0.0043823470120029,4,4,12,1,3
liquid_0081,liquid,PYA_30032021_BM057_1,PC:2.7017g | EC:0.345g | EMC:7.209g | LiPF6:2.403g,20.0,-5.225864020379807,0.0062264053032844,4,4,12,1,3
liquid_0082,liquid,PYA_30032021_BM057_1,PC:2.7017g | EC:0.345g | EMC:7.209g | LiPF6:2.403g,30.0,-4.958195761334656,0.0074624462925171,4,4,12,1,3
liquid_0083,liquid,PYA_30032021_BM057_1,PC:2.7017g | EC:0.345g | EMC:7.209g | LiPF6:2.403g,40.0,-4.707622712830467,0.0088617218395527,4,4,12,1,3
liquid_0084,liquid,PYA_30032021_BM057_1,PC:2.7017g | EC:0.345g | EMC:7.209g | LiPF6:2.403g,50.0,-4.472557821436241,0.0104511973978722,4,4,12,1,3
liquid_0085,liquid,PYA_30032021_BM057_1,PC:2.7017g | EC:0.345g | EMC:7.209g | LiPF6:2.403g,60.0,-4.251604584935859,0.0125049448689818,4,4,12,1,3
liquid_0086,liquid,PYA_30032021_BM057_2,PC:2.7017g | EC:0.345g | EMC:7.209g | LiPF6:2.403g,-30.0,-6.659383908380724,0.0009080399566246,4,4,12,1,3
liquid_0087,liquid,PYA_30032021_BM057_2,PC:2.7017g | EC:0.345g | EMC:7.209g | LiPF6:2.403g,-20.0,-6.243841179942756,0.0016941210723178,4,4,12,1,3
liquid_0088,liquid,PYA_30032021_BM057_2,PC:2.7017g | EC:0.345g | EMC:7.209g | LiPF6:2.403g,-10.0,-5.859880646331918,0.0029386225589883,4,4,12,1,3
liquid_0089,liquid,PYA_30032021_BM057_2,PC:2.7017g | EC:0.345g | EMC:7.209g | LiPF6:2.403g,0.0,-5.504033642547976,0.0044801876670683,4,4,12,1,3
liquid_0090,liquid,PYA_30032021_BM057_2,PC:2.7017g | EC:0.345g | EMC:7.209g | LiPF6:2.403g,10.0,-5.173321514538991,0.0080390106035464,4,4,12,1,3
liquid_0091,liquid,PYA_30032021_BM057_2,PC:2.7017g | EC:0.345g | EMC:7.209g | LiPF6:2.403g,20.0,-4.865172042372338,0.0117795644924682,4,4,12,1,3
liquid_0092,liquid,PYA_30032021_BM057_2,PC:2.7017g | EC:0.345g | EMC:7.209g | LiPF6:2.403g,30.0,-4.577352405083907,0.0141548036877244,4,4,12,1,3
liquid_0093,liquid,PYA_30032021_BM057_2,PC:2.7017g | EC:0.345g | EMC:7.209g | LiPF6:2.403g,40.0,-4.307914989560663,0.0135973474195107,4,4,12,1,3
liquid_0094,liquid,PYA_30032021_BM057_2,PC:2.7017g | EC:0.345g | EMC:7.209g | LiPF6:2.403g,50.0,-4.055153261211999,0.0125066076963811,4,4,12,1,3
liquid_0095,liquid,PYA_30032021_BM057_2,PC:2.7017g | EC:0.345g | EMC:7.209g | LiPF6:2.403g,60.0,-3.817565582291439,0.0144222540563853,4,4,12,1,3
liquid_0096,liquid,PYA_30032021_BM057_3,PC:2.7017g | EC:0.345g | EMC:7.209g | LiPF6:2.403g,-30.0,-6.86607634069121,0.000929641259622,4,4,12,1,3
liquid_0097,liquid,PYA_30032021_BM057_3,PC:2.7017g | EC:0.345g | EMC:7.209g | LiPF6:2.403g,-20.0,-6.482826463280505,0.0015463687464352,4,4,12,1,3
liquid_0098,liquid,PYA_30032021_BM057_3,PC:2.7017g | EC:0.345g | EMC:7.209g | LiPF6:2.403g,-10.0,-6.12870445038895,0.0023573794913927,4,4,12,1,3
liquid_0099,liquid,PYA_30032021_BM057_3,PC:2.7017g | EC:0.345g | EMC:7.209g | LiPF6:2.403g,0.0,-5.800511195534483,0.003229481841753,4,4,12,1,3
liquid_0100,liquid,PYA_30032021_BM057_3,PC:2.7017g | EC:0.345g | EMC:7.209g | LiPF6:2.403g,10.0,-5.495499523223156,0.0043555157624237,4,4,12,1,3
liquid_0101,liquid,PYA_30032021_BM057_3,PC:2.7017g | EC:0.345g | EMC:7.209g | LiPF6:2.403g,20.0,-5.211297107081796,0.0054728910876553,4,4,12,1,3
liquid_0102,liquid,PYA_30032021_BM057_3,PC:2.7017g | EC:0.345g | EMC:7.209g | LiPF6:2.403g,30.0,-4.94584464417424,0.0067059760928836,4,4,12,1,3
liquid_0103,liquid,PYA_30032021_BM057_3,PC:2.7017g | EC:0.345g | EMC:7.209g | LiPF6:2.403g,40.0,-4.697345875209366,0.0093191135029456,4,4,12,1,3
liquid_0104,liquid,PYA_30032021_BM057_3,PC:2.7017g | EC:0.345g | EMC:7.209g | LiPF6:2.403g,50.0,-4.464226884611497,0.0105594469022151,4,4,12,1,3
liquid_0105,liquid,PYA_30032021_BM057_3,PC:2.7017g | EC:0.345g | EMC:7.209g | LiPF6:2.403g,60.0,-4.245102730609627,0.014642888493187,4,4,12,1,3
liquid_0106,liquid,PYA_30032021_BM066_1,PC:3.1775g | EC:2.1231g | EMC:5.3032g | LiPF6:1.6989g,-30.0,-6.752406687717451,0.0010627602544561,4,4,12,1,3
liquid_0107,liquid,PYA_30032021_BM066_1,PC:3.1775g | EC:2.1231g | EMC:5.3032g | LiPF6:1.6989g,-20.0,-6.362065251600554,0.0017037588944756,4,4,12,1,3
liquid_0108,liquid,PYA_30032021_BM066_1,PC:3.1775g | EC:2.1231g | EMC:5.3032g | LiPF6:1.6989g,-10.0,-6.001390654633714,0.0024969104216789,4,4,12,1,3
liquid_0109,liquid,PYA_30032021_BM066_1,PC:3.1775g | EC:2.1231g | EMC:5.3032g | LiPF6:1.6989g,0.0,-5.667124594878431,0.0032720422254824,4,4,12,1,3
liquid_0110,liquid,PYA_30032021_BM066_1,PC:3.1775g | EC:2.1231g | EMC:5.3032g | LiPF6:1.6989g,10.0,-5.356469063800902,0.0049706895040847,4,4,12,1,3
liquid_0111,liquid,PYA_30032021_BM066_1,PC:3.1775g | EC:2.1231g | EMC:5.3032g | LiPF6:1.6989g,20.0,-5.067007838101337,0.0065875381244391,4,4,12,1,3
liquid_0112,liquid,PYA_30032021_BM066_1,PC:3.1775g | EC:2.1231g | EMC:5.3032g | LiPF6:1.6989g,30.0,-4.796643510023385,0.0112844385901247,4,4,12,1,3
liquid_0113,liquid,PYA_30032021_BM066_1,PC:3.1775g | EC:2.1231g | EMC:5.3032g | LiPF6:1.6989g,40.0,-4.543546582748749,0.0117964175967071,4,4,12,1,3
liquid_0114,liquid,PYA_30032021_BM066_1,PC:3.1775g | EC:2.1231g | EMC:5.3032g | LiPF6:1.6989g,50.0,-4.306114017366402,0.0118636462285355,4,4,12,1,3
liquid_0115,liquid,PYA_30032021_BM066_1,PC:3.1775g | EC:2.1231g | EMC:5.3032g | LiPF6:1.6989g,60.0,-4.082935245493425,0.0133863672364945,4,4,12,1,3
liquid_0116,liquid,PYA_30032021_BM066_3,PC:3.1775g | EC:2.1231g | EMC:5.3032g | LiPF6:1.6989g,-30.0,-6.199919986464513,0.0013906878869445,4,4,12,1,3
liquid_0117,liquid,PYA_30032021_BM066_3,PC:3.1775g | EC:2.1231g | EMC:5.3032g | LiPF6:1.6989g,-20.0,-5.860897866614161,0.0024189431495975,4,4,12,1,3
liquid_0118,liquid,PYA_30032021_BM066_3,PC:3.1775g | EC:2.1231g | EMC:5.3032g | LiPF6:1.6989g,-10.0,-5.547642200866058,0.0041548462904387,4,4,12,1,3
liquid_0119,liquid,PYA_30032021_BM066_3,PC:3.1775g | EC:2.1231g | EMC:5.3032g | LiPF6:1.6989g,0.0,-5.25732306565049,0.0064076680169943,4,4,12,1,3
liquid_0120,liquid,PYA_30032021_BM066_3,PC:3.1775g | EC:2.1231g | EMC:5.3032g | LiPF6:1.6989g,10.0,-4.98751031469878,0.0096414789866137,4,4,12,1,3
liquid_0121,liquid,PYA_30032021_BM066_3,PC:3.1775g | EC:2.1231g | EMC:5.3032g | LiPF6:1.6989g,20.0,-4.736105392568609,0.0155413613779753,4,4,12,1,3
liquid_0122,liquid,PYA_30032021_BM066_3,PC:3.1775g | EC:2.1231g | EMC:5.3032g | LiPF6:1.6989g,30.0,-4.501286643760568,0.0121329015830219,4,4,12,1,3
liquid_0123,liquid,PYA_30032021_BM066_3,PC:3.1775g | EC:2.1231g | EMC:5.3032g | LiPF6:1.6989g,40.0,-4.28146510068831,0.0117856007697304,4,4,12,1,3
liquid_0124,liquid,PYA_30032021_BM066_3,PC:3.1775g | EC:2.1231g | EMC:5.3032g | LiPF6:1.6989g,50.0,-4.075248480597471,0.0128184740205002,4,4,12,1,3
liquid_0125,liquid,PYA_30032021_BM066_3,PC:3.1775g | EC:2.1231g | EMC:5.3032g | LiPF6:1.6989g,60.0,-3.881411666605436,0.0153417168216594,4,4,12,1,3
liquid_0126,liquid,PYA_30032021_BM067_2,PC:4.2848g | EC:1.0666g | EMC:5.2959g | LiPF6:1.6975g,-30.0,-6.585151712302732,0.001139336021227,4,4,12,1,3
liquid_0127,liquid,PYA_30032021_BM067_2,PC:4.2848g | EC:1.0666g | EMC:5.2959g | LiPF6:1.6975g,-20.0,-6.24067227732275,0.0019755284108694,4,4,12,1,3
liquid_0128,liquid,PYA_30032021_BM067_2,PC:4.2848g | EC:1.0666g | EMC:5.2959g | LiPF6:1.6975g,-10.0,-5.92237406483792,0.0029753312533618,4,4,12,1,3
liquid_0129,liquid,PYA_30032021_BM067_2,PC:4.2848g | EC:1.0666g | EMC:5.2959g | LiPF6:1.6975g,0.0,-5.627381597363877,0.0038354234442664,4,4,12,1,3
liquid_0130,liquid,PYA_30032021_BM067_2,PC:4.2848g | EC:1.0666g | EMC:5.2959g | LiPF6:1.6975g,10.0,-5.353225610022206,0.0050981423475756,4,4,12,1,3
liquid_0131,liquid,PYA_30032021_BM067_2,PC:4.2848g | EC:1.0666g | EMC:5.2959g | LiPF6:1.6975g,20.0,-5.09777376645278,0.0063234333606068,4,4,12,1,3
liquid_0132,liquid,PYA_30032021_BM067_2,PC:4.2848g | EC:1.0666g | EMC:5.2959g | LiPF6:1.6975g,30.0,-4.859175087558888,0.0086558297605307,4,4,12,1,3
liquid_0133,liquid,PYA_30032021_BM067_2,PC:4.2848g | EC:1.0666g | EMC:5.2959g | LiPF6:1.6975g,40.0,-4.635815027786432,0.009936708755924,4,4,12,1,3
liquid_0134,liquid,PYA_30032021_BM067_2,PC:4.2848g | EC:1.0666g | EMC:5.2959g | LiPF6:1.6975g,50.0,-4.426278892493164,0.0100468778565603,4,4,12,1,3
liquid_0135,liquid,PYA_30032021_BM067_2,PC:4.2848g | EC:1.0666g | EMC:5.2959g | LiPF6:1.6975g,60.0,-4.229321843815129,0.0137301856752248,4,4,12,1,3
liquid_0136,liquid,PYA_30032021_BM067_4,PC:4.2848g | EC:1.0666g | EMC:5.2959g | LiPF6:1.6975g,-30.0,-6.559321648582458,0.0011969802468006,4,4,12,1,3
liquid_0137,liquid,PYA_30032021_BM067_4,PC:4.2848g | EC:1.0666g | EMC:5.2959g | LiPF6:1.6975g,-20.0,-6.213018092286195,0.001988931803392,4,4,12,1,3
liquid_0138,liquid,PYA_30032021_BM067_4,PC:4.2848g | EC:1.0666g | EMC:5.2959g | LiPF6:1.6975g,-10.0,-5.893034395864241,0.0029781286087363,4,4,12,1,3
liquid_0139,liquid,PYA_30032021_BM067_4,PC:4.2848g | EC:1.0666g | EMC:5.2959g | LiPF6:1.6975g,0.0,-5.596479855321619,0.0040153423738702,4,4,12,1,3
liquid_0140,liquid,PYA_30032021_BM067_4,PC:4.2848g | EC:1.0666g | EMC:5.2959g | LiPF6:1.6975g,10.0,-5.3208721302861575,0.0053558139778157,4,4,12,1,3
liquid_0141,liquid,PYA_30032021_BM067_4,PC:4.2848g | EC:1.0666g | EMC:5.2959g | LiPF6:1.6975g,20.0,-5.064067593040937,0.0067198944709994,4,4,12,1,3
liquid_0142,liquid,PYA_30032021_BM067_4,PC:4.2848g | EC:1.0666g | EMC:5.2959g | LiPF6:1.6975g,30.0,-4.824205463003055,0.0084250927726045,4,4,12,1,3
liquid_0143,liquid,PYA_30032021_BM067_4,PC:4.2848g | EC:1.0666g | EMC:5.2959g | LiPF6:1.6975g,40.0,-4.5996626451183165,0.0099049601763307,4,4,12,1,3
liquid_0144,liquid,PYA_30032021_BM067_4,PC:4.2848g | EC:1.0666g | EMC:5.2959g | LiPF6:1.6975g,50.0,-4.389016953514548,0.0119144541635108,4,4,12,1,3
liquid_0145,liquid,PYA_30032021_BM067_4,PC:4.2848g | EC:1.0666g | EMC:5.2959g | LiPF6:1.6975g,60.0,-4.191016958540152,0.0133669078386283,4,4,12,1,3
liquid_0146,liquid,PYA_30032021_BM068_1,PC:5.3058g | EMC:5.2976g | LiPF6:1.7034g,-30.0,-6.685059273030498,0.0011075632299896,3,3,6,1,2
liquid_0147,liquid,PYA_30032021_BM068_1,PC:5.3058g | EMC:5.2976g | LiPF6:1.7034g,-20.0,-6.314339361945943,0.0017890910958612,3,3,6,1,2
liquid_0148,liquid,PYA_30032021_BM068_1,PC:5.3058g | EMC:5.2976g | LiPF6:1.7034g,-10.0,-5.971795009370569,0.0026274970232012,3,3,6,1,2
liquid_0149,liquid,PYA_30032021_BM068_1,PC:5.3058g | EMC:5.2976g | LiPF6:1.7034g,0.0,-5.654331700366522,0.0035888235046088,3,3,6,1,2
liquid_0150,liquid,PYA_30032021_BM068_1,PC:5.3058g | EMC:5.2976g | LiPF6:1.7034g,10.0,-5.359292075558416,0.0050429069325978,3,3,6,1,2
liquid_0151,liquid,PYA_30032021_BM068_1,PC:5.3058g | EMC:5.2976g | LiPF6:1.7034g,20.0,-5.084381369379551,0.0069089024148288,3,3,6,1,2
liquid_0152,liquid,PYA_30032021_BM068_1,PC:5.3058g | EMC:5.2976g | LiPF6:1.7034g,30.0,-4.827607605716198,0.0091906250612957,3,3,6,1,2
liquid_0153,liquid,PYA_30032021_BM068_1,PC:5.3058g | EMC:5.2976g | LiPF6:1.7034g,40.0,-4.587233252154287,0.0094171011513749,3,3,6,1,2
liquid_0154,liquid,PYA_30032021_BM068_1,PC:5.3058g | EMC:5.2976g | LiPF6:1.7034g,50.0,-4.361735850692759,0.0123777371737257,3,3,6,1,2
liquid_0155,liquid,PYA_30032021_BM068_1,PC:5.3058g | EMC:5.2976g | LiPF6:1.7034g,60.0,-4.1497757388282,0.0138304293561211,3,3,6,1,2
liquid_0156,liquid,PYA_30032021_BM068_2,PC:5.3058g | EMC:5.2976g | LiPF6:1.7034g,-30.0,-6.686993902367971,0.0011090611481278,3,3,6,1,2
liquid_0157,liquid,PYA_30032021_BM068_2,PC:5.3058g | EMC:5.2976g | LiPF6:1.7034g,-20.0,-6.330568599327536,0.0018133745074984,3,3,6,1,2
liquid_0158,liquid,PYA_30032021_BM068_2,PC:5.3058g | EMC:5.2976g | LiPF6:1.7034g,-10.0,-6.001232431992244,0.0026365484515657,3,3,6,1,2
liquid_0159,liquid,PYA_30032021_BM068_2,PC:5.3058g | EMC:5.2976g | LiPF6:1.7034g,0.0,-5.696010206984265,0.0035219854913717,3,3,6,1,2
liquid_0160,liquid,PYA_30032021_BM068_2,PC:5.3058g | EMC:5.2976g | LiPF6:1.7034g,10.0,-5.412347030184514,0.0046553643465567,3,3,6,1,2
liquid_0161,liquid,PYA_30032021_BM068_2,PC:5.3058g | EMC:5.2976g | LiPF6:1.7034g,20.0,-5.148036620009341,0.0058840059014612,3,3,6,1,2
liquid_0162,liquid,PYA_30032021_BM068_2,PC:5.3058g | EMC:5.2976g | LiPF6:1.7034g,30.0,-4.901163809054038,0.0074398910432424,3,3,6,1,2
liquid_0163,liquid,PYA_30032021_BM068_2,PC:5.3058g | EMC:5.2976g | LiPF6:1.7034g,40.0,-4.670058062505907,0.0095422576365164,3,3,6,1,2
liquid_0164,liquid,PYA_30032021_BM068_2,PC:5.3058g | EMC:5.2976g | LiPF6:1.7034g,50.0,-4.453255626899948,0.0117040420760538,3,3,6,1,2
liquid_0165,liquid,PYA_30032021_BM068_2,PC:5.3058g | EMC:5.2976g | LiPF6:1.7034g,60.0,-4.249468495847851,0.0130454652206999,3,3,6,1,2
liquid_0166,liquid,PYA_30032021_BM068_3,PC:5.3058g | EMC:5.2976g | LiPF6:1.7034g,-30.0,-6.62715744665002,0.0011483354175956,3,3,6,1,2
liquid_0167,liquid,PYA_30032021_BM068_3,PC:5.3058g | EMC:5.2976g | LiPF6:1.7034g,-20.0,-6.269371398335255,0.0018667599556803,3,3,6,1,2
liquid_0168,liquid,PYA_30032021_BM068_3,PC:5.3058g | EMC:5.2976g | LiPF6:1.7034g,-10.0,-5.938777905469075,0.002640680485666,3,3,6,1,2
liquid_0169,liquid,PYA_30032021_BM068_3,PC:5.3058g | EMC:5.2976g | LiPF6:1.7034g,0.0,-5.63239041610765,0.0043337643143906,3,3,6,1,2
liquid_0170,liquid,PYA_30032021_BM068_3,PC:5.3058g | EMC:5.2976g | LiPF6:1.7034g,10.0,-5.34764428216642,0.0054012338996823,3,3,6,1,2
liquid_0171,liquid,PYA_30032021_BM068_3,PC:5.3058g | EMC:5.2976g | LiPF6:1.7034g,20.0,-5.08232479901429,0.0061441715417177,3,3,6,1,2
liquid_0172,liquid,PYA_30032021_BM068_3,PC:5.3058g | EMC:5.2976g | LiPF6:1.7034g,30.0,-4.834509487602364,0.0074675158762071,3,3,6,1,2
liquid_0173,liquid,PYA_30032021_BM068_3,PC:5.3058g | EMC:5.2976g | LiPF6:1.7034g,40.0,-4.602521435421599,0.0097328037485901,3,3,6,1,2
liquid_0174,liquid,PYA_30032021_BM068_3,PC:5.3058g | EMC:5.2976g | LiPF6:1.7034g,50.0,-4.384891300751636,0.0131867008203425,3,3,6,1,2
liquid_0175,liquid,PYA_30032021_BM068_3,PC:5.3058g | EMC:5.2976g | LiPF6:1.7034g,60.0,-4.180326159908475,0.0136023520243762,3,3,6,1,2
liquid_0176,liquid,PYA_30032021_BM068_4,PC:5.3058g | EMC:5.2976g | LiPF6:1.7034g,-30.0,-6.79629026021075,0.0010257402256843,3,3,6,1,2
liquid_0177,liquid,PYA_30032021_BM068_4,PC:5.3058g | EMC:5.2976g | LiPF6:1.7034g,-20.0,-6.420463215643135,0.0016816871222006,3,3,6,1,2
liquid_0178,liquid,PYA_30032021_BM068_4,PC:5.3058g | EMC:5.2976g | LiPF6:1.7034g,-10.0,-6.073199883374027,0.00246000361664,3,3,6,1,2
liquid_0179,liquid,PYA_30032021_BM068_4,PC:5.3058g | EMC:5.2976g | LiPF6:1.7034g,0.0,-5.7513631176265445,0.0033214025735571,3,3,6,1,2
liquid_0180,liquid,PYA_30032021_BM068_4,PC:5.3058g | EMC:5.2976g | LiPF6:1.7034g,10.0,-5.452258950554498,0.0044267161358052,3,3,6,1,2
liquid_0181,liquid,PYA_30032021_BM068_4,PC:5.3058g | EMC:5.2976g | LiPF6:1.7034g,20.0,-5.173561003306571,0.0056025504460559,3,3,6,1,2
liquid_0182,liquid,PYA_30032021_BM068_4,PC:5.3058g | EMC:5.2976g | LiPF6:1.7034g,30.0,-4.9132498577903245,0.0079740131785993,3,3,6,1,2
liquid_0183,liquid,PYA_30032021_BM068_4,PC:5.3058g | EMC:5.2976g | LiPF6:1.7034g,40.0,-4.669564044895265,0.0069222301062647,3,3,6,1,2
liquid_0184,liquid,PYA_30032021_BM068_4,PC:5.3058g | EMC:5.2976g | LiPF6:1.7034g,50.0,-4.440960132844709,0.0124010476827421,3,3,6,1,2
liquid_0185,liquid,PYA_30032021_BM068_4,PC:5.3058g | EMC:5.2976g | LiPF6:1.7034g,60.0,-4.226080003597729,0.0160420513175806,3,3,6,1,2
liquid_0186,liquid,PYA_30032021_BM069_2,PC:1.2065g | EC:4.2414g | EMC:5.3g | LiPF6:2.4043g,-30.0,-7.216441918687882,0.0005882283285207,4,4,12,1,3
liquid_0187,liquid,PYA_30032021_BM069_2,PC:1.2065g | EC:4.2414g | EMC:5.3g | LiPF6:2.4043g,-20.0,-6.743185810137995,0.0012356974438387,4,4,12,1,3
liquid_0188,liquid,PYA_30032021_BM069_2,PC:1.2065g | EC:4.2414g | EMC:5.3g | LiPF6:2.4043g,-10.0,-6.305898244894199,0.0020337346630649,4,4,12,1,3
liquid_0189,liquid,PYA_30032021_BM069_2,PC:1.2065g | EC:4.2414g | EMC:5.3g | LiPF6:2.4043g,0.0,-5.90062880633858,0.0030834879981451,4,4,12,1,3
liquid_0190,liquid,PYA_30032021_BM069_2,PC:1.2065g | EC:4.2414g | EMC:5.3g | LiPF6:2.4043g,10.0,-5.523985144830861,0.004506767648429,4,4,12,1,3
liquid_0191,liquid,PYA_30032021_BM069_2,PC:1.2065g | EC:4.2414g | EMC:5.3g | LiPF6:2.4043g,20.0,-5.173037793165045,0.0049747124163518,4,4,12,1,3
liquid_0192,liquid,PYA_30032021_BM069_2,PC:1.2065g | EC:4.2414g | EMC:5.3g | LiPF6:2.4043g,30.0,-4.845243821124222,0.0077892254988426,4,4,12,1,3
liquid_0193,liquid,PYA_30032021_BM069_2,PC:1.2065g | EC:4.2414g | EMC:5.3g | LiPF6:2.4043g,40.0,-4.538385117934799,0.0116296355300726,4,4,12,1,3
liquid_0194,liquid,PYA_30032021_BM069_2,PC:1.2065g | EC:4.2414g | EMC:5.3g | LiPF6:2.4043g,50.0,-4.250518133958711,0.0163760014957845,4,4,12,1,3
liquid_0195,liquid,PYA_30032021_BM069_2,PC:1.2065g | EC:4.2414g | EMC:5.3g | LiPF6:2.4043g,60.0,-3.9799326738593193,0.0144587802826108,4,4,12,1,3
liquid_0196,liquid,PYA_30032021_BM070_1,PC:2.1321g | EC:3.1741g | EMC:5.305g | LiPF6:2.4058g,-30.0,-7.334314631872111,0.0005318249885652,4,4,12,1,3
liquid_0197,liquid,PYA_30032021_BM070_1,PC:2.1321g | EC:3.1741g | EMC:5.305g | LiPF6:2.4058g,-20.0,-6.877404374604923,0.001052014457847,4,4,12,1,3
liquid_0198,liquid,PYA_30032021_BM070_1,PC:2.1321g | EC:3.1741g | EMC:5.305g | LiPF6:2.4058g,-10.0,-6.455220338676682,0.0017558300701366,4,4,12,1,3
liquid_0199,liquid,PYA_30032021_BM070_1,PC:2.1321g | EC:3.1741g | EMC:5.305g | LiPF6:2.4058g,0.0,-6.06394855139777,0.0025421668506002,4,4,12,1,3
liquid_0200,liquid,PYA_30032021_BM070_1,PC:2.1321g | EC:3.1741g | EMC:5.305g | LiPF6:2.4058g,10.0,-5.700313831911826,0.0035818169812596,4,4,12,1,3
liquid_0201,liquid,PYA_30032021_BM070_1,PC:2.1321g | EC:3.1741g | EMC:5.305g | LiPF6:2.4058g,20.0,-5.361487894243103,0.004777460259312,4,4,12,1,3
liquid_0202,liquid,PYA_30032021_BM070_1,PC:2.1321g | EC:3.1741g | EMC:5.305g | LiPF6:2.4058g,30.0,-5.045015638756055,0.0073514910109206,4,4,12,1,3
liquid_0203,liquid,PYA_30032021_BM070_1,PC:2.1321g | EC:3.1741g | EMC:5.305g | LiPF6:2.4058g,40.0,-4.748755566279517,0.0087933780675975,4,4,12,1,3
liquid_0204,liquid,PYA_30032021_BM070_1,PC:2.1321g | EC:3.1741g | EMC:5.305g | LiPF6:2.4058g,50.0,-4.470831255676815,0.0088064861564657,4,4,12,1,3
liquid_0205,liquid,PYA_30032021_BM070_1,PC:2.1321g | EC:3.1741g | EMC:5.305g | LiPF6:2.4058g,60.0,-4.209591580259628,0.0150484448878261,4,4,12,1,3
liquid_0206,liquid,PYA_30032021_BM070_3,PC:2.1321g | EC:3.1741g | EMC:5.305g | LiPF6:2.4058g,-30.0,-7.250805710889029,0.0005597891565677,4,4,12,1,3
liquid_0207,liquid,PYA_30032021_BM070_3,PC:2.1321g | EC:3.1741g | EMC:5.305g | LiPF6:2.4058g,-20.0,-6.789027239355995,0.0011356025960783,4,4,12,1,3
liquid_0208,liquid,PYA_30032021_BM070_3,PC:2.1321g | EC:3.1741g | EMC:5.305g | LiPF6:2.4058g,-10.0,-6.362344984545974,0.001930107279483,4,4,12,1,3
liquid_0209,liquid,PYA_30032021_BM070_3,PC:2.1321g | EC:3.1741g | EMC:5.305g | LiPF6:2.4058g,0.0,-5.966904337263685,0.0029067705075772,4,4,12,1,3
liquid_0210,liquid,PYA_30032021_BM070_3,PC:2.1321g | EC:3.1741g | EMC:5.305g | LiPF6:2.4058g,10.0,-5.599395220780075,0.0041886626064573,4,4,12,1,3
liquid_0211,liquid,PYA_30032021_BM070_3,PC:2.1321g | EC:3.1741g | EMC:5.305g | LiPF6:2.4058g,20.0,-5.256959214750745,0.0057073278352457,4,4,12,1,3
liquid_0212,liquid,PYA_30032021_BM070_3,PC:2.1321g | EC:3.1741g | EMC:5.305g | LiPF6:2.4058g,30.0,-4.937115061337568,0.0072303757999618,4,4,12,1,3
liquid_0213,liquid,PYA_30032021_BM070_3,PC:2.1321g | EC:3.1741g | EMC:5.305g | LiPF6:2.4058g,40.0,-4.6376984444668246,0.0090680828803431,4,4,12,1,3
liquid_0214,liquid,PYA_30032021_BM070_3,PC:2.1321g | EC:3.1741g | EMC:5.305g | LiPF6:2.4058g,50.0,-4.356812950410301,0.0115066944099231,4,4,12,1,3
liquid_0215,liquid,PYA_30032021_BM070_3,PC:2.1321g | EC:3.1741g | EMC:5.305g | LiPF6:2.4058g,60.0,-4.092789860319352,0.0157367673193334,4,4,12,1,3
liquid_0216,liquid,PYA_30032021_BM070_4,PC:2.1321g | EC:3.1741g | EMC:5.305g | LiPF6:2.4058g,-30.0,-7.284017367268065,0.0005529440513043,4,4,12,1,3
liquid_0217,liquid,PYA_30032021_BM070_4,PC:2.1321g | EC:3.1741g | EMC:5.305g | LiPF6:2.4058g,-20.0,-6.8201129576136506,0.0011082726778977,4,4,12,1,3
liquid_0218,liquid,PYA_30032021_BM070_4,PC:2.1321g | EC:3.1741g | EMC:5.305g | LiPF6:2.4058g,-10.0,-6.3914663408267565,0.0018737632090913,4,4,12,1,3
liquid_0219,liquid,PYA_30032021_BM070_4,PC:2.1321g | EC:3.1741g | EMC:5.305g | LiPF6:2.4058g,0.0,-5.994205161842308,0.0027426899098911,4,4,12,1,3
liquid_0220,liquid,PYA_30032021_BM070_4,PC:2.1321g | EC:3.1741g | EMC:5.305g | LiPF6:2.4058g,10.0,-5.6250041049828425,0.0039138103357662,4,4,12,1,3
liquid_0221,liquid,PYA_30032021_BM070_4,PC:2.1321g | EC:3.1741g | EMC:5.305g | LiPF6:2.4058g,20.0,-5.28099159029356,0.0053356053548906,4,4,12,1,3
liquid_0222,liquid,PYA_30032021_BM070_4,PC:2.1321g | EC:3.1741g | EMC:5.305g | LiPF6:2.4058g,30.0,-4.959674936708636,0.0073684967948165,4,4,12,1,3
liquid_0223,liquid,PYA_30032021_BM070_4,PC:2.1321g | EC:3.1741g | EMC:5.305g | LiPF6:2.4058g,40.0,-4.658879864064787,0.0096491553882897,4,4,12,1,3
liquid_0224,liquid,PYA_30032021_BM070_4,PC:2.1321g | EC:3.1741g | EMC:5.305g | LiPF6:2.4058g,50.0,-4.376701227914447,0.0116448348963283,4,4,12,1,3
liquid_0225,liquid,PYA_30032021_BM070_4,PC:2.1321g | EC:3.1741g | EMC:5.305g | LiPF6:2.4058g,60.0,-4.1114626269524805,0.0144397358503603,4,4,12,1,3
liquid_0226,liquid,PYA_30032021_BM071_2,PC:3.1845g | EC:2.1278g | EMC:5.2953g | LiPF6:2.4003g,-30.0,-7.244667235630739,0.0005714919067333,4,4,12,1,3
liquid_0227,liquid,PYA_30032021_BM071_2,PC:3.1845g | EC:2.1278g | EMC:5.2953g | LiPF6:2.4003g,-20.0,-6.7956985330013895,0.0011165465791653,4,4,12,1,3
liquid_0228,liquid,PYA_30032021_BM071_2,PC:3.1845g | EC:2.1278g | EMC:5.2953g | LiPF6:2.4003g,-10.0,-6.380852475451223,0.0018547784265209,4,4,12,1,3
liquid_0229,liquid,PYA_30032021_BM071_2,PC:3.1845g | EC:2.1278g | EMC:5.2953g | LiPF6:2.4003g,0.0,-5.996381380928709,0.0027346418185657,4,4,12,1,3
liquid_0230,liquid,PYA_30032021_BM071_2,PC:3.1845g | EC:2.1278g | EMC:5.2953g | LiPF6:2.4003g,10.0,-5.639066994477715,0.0039409147519503,4,4,12,1,3
liquid_0231,liquid,PYA_30032021_BM071_2,PC:3.1845g | EC:2.1278g | EMC:5.2953g | LiPF6:2.4003g,20.0,-5.306130188545292,0.0055652410074503,4,4,12,1,3
liquid_0232,liquid,PYA_30032021_BM071_2,PC:3.1845g | EC:2.1278g | EMC:5.2953g | LiPF6:2.4003g,30.0,-4.995158535568993,0.0072618618982407,4,4,12,1,3
liquid_0233,liquid,PYA_30032021_BM071_2,PC:3.1845g | EC:2.1278g | EMC:5.2953g | LiPF6:2.4003g,40.0,-4.7040477577628215,0.0090809523577657,4,4,12,1,3
liquid_0234,liquid,PYA_30032021_BM071_2,PC:3.1845g | EC:2.1278g | EMC:5.2953g | LiPF6:2.4003g,50.0,-4.430954048055441,0.0108384962439763,4,4,12,1,3
liquid_0235,liquid,PYA_30032021_BM071_2,PC:3.1845g | EC:2.1278g | EMC:5.2953g | LiPF6:2.4003g,60.0,-4.1742549779823,0.0131440167079133,4,4,12,1,3
liquid_0236,liquid,PYA_30032021_BM071_3,PC:3.1845g | EC:2.1278g | EMC:5.2953g | LiPF6:2.4003g,-30.0,-7.182524514210049,0.0005965051012748,4,4,12,1,3
liquid_0237,liquid,PYA_30032021_BM071_3,PC:3.1845g | EC:2.1278g | EMC:5.2953g | LiPF6:2.4003g,-20.0,-6.738391599712396,0.0011709297952627,4,4,12,1,3
liquid_0238,liquid,PYA_30032021_BM071_3,PC:3.1845g | EC:2.1278g | EMC:5.2953g | LiPF6:2.4003g,-10.0,-6.328013799369988,0.0019718760413049,4,4,12,1,3
liquid_0239,liquid,PYA_30032021_BM071_3,PC:3.1845g | EC:2.1278g | EMC:5.2953g | LiPF6:2.4003g,0.0,-5.947683796965886,0.0029263980506366,4,4,12,1,3
liquid_0240,liquid,PYA_30032021_BM071_3,PC:3.1845g | EC:2.1278g | EMC:5.2953g | LiPF6:2.4003g,10.0,-5.594218000982699,0.0041436335248051,4,4,12,1,3
liquid_0241,liquid,PYA_30032021_BM071_3,PC:3.1845g | EC:2.1278g | EMC:5.2953g | LiPF6:2.4003g,20.0,-5.264867217517554,0.005905220857734,4,4,12,1,3
liquid_0242,liquid,PYA_30032021_BM071_3,PC:3.1845g | EC:2.1278g | EMC:5.2953g | LiPF6:2.4003g,30.0,-4.957245002976383,0.0077558464648822,4,4,12,1,3
liquid_0243,liquid,PYA_30032021_BM071_3,PC:3.1845g | EC:2.1278g | EMC:5.2953g | LiPF6:2.4003g,40.0,-4.669269744497236,0.0091881133043388,4,4,12,1,3
liquid_0244,liquid,PYA_30032021_BM071_3,PC:3.1845g | EC:2.1278g | EMC:5.2953g | LiPF6:2.4003g,50.0,-4.399117494433946,0.0108753665669261,4,4,12,1,3
liquid_0245,liquid,PYA_30032021_BM071_3,PC:3.1845g | EC:2.1278g | EMC:5.2953g | LiPF6:2.4003g,60.0,-4.145183299304665,0.013556717616314,4,4,12,1,3
liquid_0246,liquid,PYA_30032021_BM072_1,PC:4.2379g | EC:1.0561g | EMC:5.2961g | LiPF6:2.4015g,-30.0,-7.2424450837683985,0.0005828627107543,4,4,12,1,3
liquid_0247,liquid,PYA_30032021_BM072_1,PC:4.2379g | EC:1.0561g | EMC:5.2961g | LiPF6:2.4015g,-20.0,-6.786752529572913,0.0011579946316205,4,4,12,1,3
liquid_0248,liquid,PYA_30032021_BM072_1,PC:4.2379g | EC:1.0561g | EMC:5.2961g | LiPF6:2.4015g,-10.0,-6.365693648506479,0.0018754236688187,4,4,12,1,3
liquid_0249,liquid,PYA_30032021_BM072_1,PC:4.2379g | EC:1.0561g | EMC:5.2961g | LiPF6:2.4015g,0.0,-5.975464632427519,0.0029050964903698,4,4,12,1,3
liquid_0250,liquid,PYA_30032021_BM072_1,PC:4.2379g | EC:1.0561g | EMC:5.2961g | LiPF6:2.4015g,10.0,-5.612799029103563,0.0039010997752214,4,4,12,1,3
liquid_0251,liquid,PYA_30032021_BM072_1,PC:4.2379g | EC:1.0561g | EMC:5.2961g | LiPF6:2.4015g,20.0,-5.274876090171484,0.0053314826369692,4,4,12,1,3
liquid_0252,liquid,PYA_30032021_BM072_1,PC:4.2379g | EC:1.0561g | EMC:5.2961g | LiPF6:2.4015g,30.0,-4.959247259036344,0.0069680365208033,4,4,12,1,3
liquid_0253,liquid,PYA_30032021_BM072_1,PC:4.2379g | EC:1.0561g | EMC:5.2961g | LiPF6:2.4015g,40.0,-4.663776743796788,0.0097638325216209,4,4,12,1,3
liquid_0254,liquid,PYA_30032021_BM072_1,PC:4.2379g | EC:1.0561g | EMC:5.2961g | LiPF6:2.4015g,50.0,-4.386593124131398,0.0111028412023037,4,4,12,1,3
liquid_0255,liquid,PYA_30032021_BM072_1,PC:4.2379g | EC:1.0561g | EMC:5.2961g | LiPF6:2.4015g,60.0,-4.126049673739031,0.0151736481594505,4,4,12,1,3
liquid_0256,liquid,PYA_30032021_BM072_3,PC:4.2379g | EC:1.0561g | EMC:5.2961g | LiPF6:2.4015g,-30.0,-7.56730428356518,0.0004696288904965,4,4,12,1,3
liquid_0257,liquid,PYA_30032021_BM072_3,PC:4.2379g | EC:1.0561g | EMC:5.2961g | LiPF6:2.4015g,-20.0,-7.087016536121169,0.0009160351140172,4,4,12,1,3
liquid_0258,liquid,PYA_30032021_BM072_3,PC:4.2379g | EC:1.0561g | EMC:5.2961g | LiPF6:2.4015g,-10.0,-6.643231752571818,0.0014673376615376,4,4,12,1,3
liquid_0259,liquid,PYA_30032021_BM072_3,PC:4.2379g | EC:1.0561g | EMC:5.2961g | LiPF6:2.4015g,0.0,-6.231940821012168,0.0020886145704649,4,4,12,1,3
liquid_0260,liquid,PYA_30032021_BM072_3,PC:4.2379g | EC:1.0561g | EMC:5.2961g | LiPF6:2.4015g,10.0,-5.849700988273616,0.0029763011843975,4,4,12,1,3
liquid_0261,liquid,PYA_30032021_BM072_3,PC:4.2379g | EC:1.0561g | EMC:5.2961g | LiPF6:2.4015g,20.0,-5.493539261128685,0.0036929220109318,4,4,12,1,3
liquid_0262,liquid,PYA_30032021_BM072_3,PC:4.2379g | EC:1.0561g | EMC:5.2961g | LiPF6:2.4015g,30.0,-5.160874926505276,0.0047963123610926,4,4,12,1,3
liquid_0263,liquid,PYA_30032021_BM072_3,PC:4.2379g | EC:1.0561g | EMC:5.2961g | LiPF6:2.4015g,40.0,-4.849456916941639,0.0057935860995135,4,4,12,1,3
liquid_0264,liquid,PYA_30032021_BM072_3,PC:4.2379g | EC:1.0561g | EMC:5.2961g | LiPF6:2.4015g,50.0,-4.557312805540693,0.0134340486331469,4,4,12,1,3
liquid_0265,liquid,PYA_30032021_BM072_3,PC:4.2379g | EC:1.0561g | EMC:5.2961g | LiPF6:2.4015g,60.0,-4.282706986884811,0.0157767824102312,4,4,12,1,3
liquid_0266,liquid,PYA_30032021_BM072_4,PC:4.2379g | EC:1.0561g | EMC:5.2961g | LiPF6:2.4015g,-30.0,-7.381160120667978,0.0005175080799228,4,4,12,1,3
liquid_0267,liquid,PYA_30032021_BM072_4,PC:4.2379g | EC:1.0561g | EMC:5.2961g | LiPF6:2.4015g,-20.0,-6.9220495602937895,0.0009965156741438,4,4,12,1,3
liquid_0268,liquid,PYA_30032021_BM072_4,PC:4.2379g | EC:1.0561g | EMC:5.2961g | LiPF6:2.4015g,-10.0,-6.497832449311519,0.0016719120931821,4,4,12,1,3
liquid_0269,liquid,PYA_30032021_BM072_4,PC:4.2379g | EC:1.0561g | EMC:5.2961g | LiPF6:2.4015g,0.0,-6.104676448413983,0.0024675967469779,4,4,12,1,3
liquid_0270,liquid,PYA_30032021_BM072_4,PC:4.2379g | EC:1.0561g | EMC:5.2961g | LiPF6:2.4015g,10.0,-5.739290604740361,0.0034942526116172,4,4,12,1,3
liquid_0271,liquid,PYA_30032021_BM072_4,PC:4.2379g | EC:1.0561g | EMC:5.2961g | LiPF6:2.4015g,20.0,-5.398833012383376,0.0047498143200187,4,4,12,1,3
liquid_0272,liquid,PYA_30032021_BM072_4,PC:4.2379g | EC:1.0561g | EMC:5.2961g | LiPF6:2.4015g,30.0,-5.080836748897049,0.006240785535326,4,4,12,1,3
liquid_0273,liquid,PYA_30032021_BM072_4,PC:4.2379g | EC:1.0561g | EMC:5.2961g | LiPF6:2.4015g,40.0,-4.783150002478344,0.0078049032030012,4,4,12,1,3
liquid_0274,liquid,PYA_30032021_BM072_4,PC:4.2379g | EC:1.0561g | EMC:5.2961g | LiPF6:2.4015g,50.0,-4.503887315872033,0.0104552903362128,4,4,12,1,3
liquid_0275,liquid,PYA_30032021_BM072_4,PC:4.2379g | EC:1.0561g | EMC:5.2961g | LiPF6:2.4015g,60.0,-4.241389611202164,0.0138358559294724,4,4,12,1,3
liquid_0276,liquid,PYA_30032021_BM073_1,PC:5.2948g | EMC:5.2994g | LiPF6:2.4065g,-30.0,-7.249699504468768,0.000579090536179,3,3,6,1,2
liquid_0277,liquid,PYA_30032021_BM073_1,PC:5.2948g | EMC:5.2994g | LiPF6:2.4065g,-20.0,-6.803423169664142,0.0011181142290483,3,3,6,1,2
